Repository: CultureBotAI/CMMMech

# CMMMech

An evidence-backed knowledge base for **critical minerals and materials**, with
**microbial extraction, transformation, and recovery mechanisms** alongside
their wider resource and material context.

The knowledge base provides a LinkML schema, an offline strict validator,
tests, CI, and a growing reviewed corpus. Each record has a
timestamped scientific review; synthetic test fixtures remain separate.

The catalogue currently contains 578 material records.

The [latest curation report](research/ingests/round113-frontier-20261016.md) links
the new records, independent reviews, source dossiers and remaining evidence gaps.

| Material record | Curated evidence | Evidence boundary |

File: data/records/cathode-ray-tube-glass.yaml
id: cmmmech:cathode-ray-tube-glass
name: Waste lead-bearing cathode-ray-tube glass
material_kind: secondary_resource
description: Discarded lead-bearing cathode-ray-tube (CRT) glass is a composite secondary resource for lead recovery, distinct from elemental lead, a lead mineral, separated CRT fluorescent powder and spent fluorescent-lamp phosphor. The accepted laboratory feed is described as waste CRT glass and contains 22.08 wt.% PbO in the source composition table. Its exact component, supplier and device history are not reported. The source's general distinction between lead-bearing funnel/neck glass and typically non-leaded screen glass does not establish that this experimental sample was a separately collected funnel fraction. Constituent criticality designations are not inherited.
sources:
- id: imrelucaci2021
  title: Imre-Lucaci, Á., Fogarasi, M., Imre-Lucaci, F. and Fogarasi, S. Chemical– Electrochemical Process Concept for Lead Recovery from Waste Cathode Ray Tube Glass. Materials 14(6):1546 (2021), DOI 10.3390/ma14061546, published 22 March 2021. Complete 12-page original, including Figures 1–8 and Tables 1–4, inspected; EuropePMC PMC8004233 full-text XML corroborates text. No supplementary-material link was identified in these inspected originals.
  url: https://doi.org/10.3390/ma14061546
  accessed_on: '2026-10-14'
mechanisms:
- id: thermal_acid_electrochemical_recovery
  name: Thermal pretreatment, acetic-acid dissolution and lead electrodeposition
  process: recovery
  description: Laboratory treatment with sodium carbonate at high temperature followed by acetic-acid leaching solubilizes lead from CRT glass. Electrochemical tests deposit metallic lead on a stainless-steel cathode and investigate acid regeneration at a graphite anode. Dissolved lead and electrodeposited lead are different outcomes. The results support partial laboratory recovery; they do not establish complete feed-lead recovery, sustained closed-loop operation or industrial deployment. No organism or biological treatment was used.
  context: 'Imre-Lucaci et al. (2021), Sections 2.1–2.3 and Table 1: 10 g of CRT glass ground to 3.5–5.5 micrometres was combined with 24 g Na2CO3, heated at 1000 degrees C for 30 min, cooled and washed with 100 mL distilled water. The washed solid was stirred with 150 mL acetic acid at 80 degrees C for one hour; acid concentrations of 0.2–1 M were compared and lead was measured by atomic absorption spectrometry. The divided galvanostatic electrochemical reactor recirculated 150 mL electrolyte containing 9.25 g/L Pb2+, 3.91 g/L magnesium acetate and 7.24 g/L calcium acetate at 22 degrees C. Flow rates of 15, 30 and 45 mL/min and current densities of 4, 8 and 12 mA/cm2 were compared. Section 2.3 states two hours for each electrochemical experiment. The electrolyte composition is described as corresponding to the final leachate; whether every test used authentic unmodified leachate rather than a composition-matched solution is not explicit. Process conditions are compared, but no untreated-glass
    or no-carbonate thermal control and no independent replicate count are specified.'
  microbial: false
  evidence:
  - source_ref: imrelucaci2021
    supports: support
    explanation: 'Sections 2.4 and 3.1, Figures 1–3: dissolution degree is dissolved lead divided by the initial lead in the processed solid. The authors select 0.6 M acetic acid as a compromise between dissolution and acid use and report a resulting 9.25 g/L lead solution. Their statement that this is 80% of the maximum obtainable concentration in the acid series is not an 80% whole-feed recovery yield. Higher acid concentrations give greater dissolution in Figure 1; the selected concentration does not establish complete extraction.'
  - source_ref: imrelucaci2021
    supports: support
    explanation: 'Sections 2.3–2.4 and 3.2, Figures 4–7 and Table 2: electrodeposited lead was quantified after dissolving the deposit in concentrated nitric acid; residual solution lead was measured by atomic absorption. Extraction degree here means deposited lead divided by initial lead in the electrolyte, not initial lead in the glass. Increasing current and flow increases deposition over the tested range. The chosen 45 mL/min and 4 mA/cm2 condition minimizes the reported specific energy consumption; it is not the condition with maximum deposited fraction. Current efficiency describes electrical-charge use, not whole-feed material recovery.'
  - source_ref: imrelucaci2021
    supports: partial
    explanation: Section 4 reports a 99.98 wt.% lead deposit and approximately 10% of the initial treated-waste lead recovered as metal in one hour, with the rest described as dissolved lead acetate. The one-hour statement conflicts with the two-hour electrochemical protocol in Section 2.3, and the claim about all remaining lead being dissolved is not reconciled with partial dissolution in Figure 1. Deposit purity is source-reported without a detailed impurity assay or replicate uncertainty. These statements are retained as qualified source reports, not a verified integrated mass balance; the abstract's complete-recovery wording is not accepted.
  - source_ref: imrelucaci2021
    supports: partial
    explanation: Section 3.3, Figure 8 and Tables 3–4 assess a modeled 10 kg/h CRT-glass process using the Biwer–Heinzle method. Table 3 uses 7.8 kg/h Na2CO3 per 10 kg/h glass, unlike the experimental 24 g per 10 g ratio, and Table 4 lists 2.02 kg/h lead output without reconciling it to the conclusion's approximately 10% one-hour metal recovery. These environmental-model flows are not measured plant throughput or an independently demonstrated metal yield. Section 4 explicitly leaves scale-up to future work; no claim of established environmental superiority or industrial deployment is made here.
curation_history:
- timestamp: '2026-10-14T15:44:12+00:00'
  curator: codex (GPT-6; codex)
  action: CREATE
  summary: Created a waste lead-bearing CRT-glass resource with qualified abiotic thermal, acid-leaching and electrodeposition evidence. Preserved unknown component provenance, recovery denominators, source timing and modeled-flow contradictions; deferred inaccessible microbial originals without transferring their claims.
- timestamp: '2026-10-30T10:36:04Z'
  curator: claude
  action: edit
  summary: Normalize top-level mechanisms/sources/criticality YAML key order in cathode-ray-tube-glass.yaml (#863)
history_refs:
- history/records/cathode-ray-tube-glass/2026-10-14T154456Z-codex-6992dd.yaml
- history/records/cathode-ray-tube-glass/2026-10-30T103604Z-claude-46fbd7.yaml

File: data/records/copper-anode-slime.yaml
id: cmmmech:copper-anode-slime
name: Copper anode slime
material_kind: secondary_resource
description: >-
  Heterogeneous residue generated during electrolytic refining of copper,
  containing feed-dependent mixtures of copper, precious metals, metalloids
  and other constituents. The studied Guixi-smelter material contained
  arsenic, antimony and bismuth together with copper, silver, selenium,
  tellurium, gold and lead. This owner denotes the refinery residue, not
  a mineral species, elemental copper, a standardized commodity, furnace
  flue dust, or the downstream copper autoclave slime already represented
  separately. Composition and processing behavior of the Guixi sample are
  not universal specifications. No criticality designation is inherited
  from its constituents.
sources:
  - id: zeng2023
    title: >-
      Zeng Y, Liao C, Liu F and Zhou X (2023). Occurrence Behaviors of
      As/Sb/Bi in Copper Anode Slime and Their Separation by Compound
      Leaching Followed by Stepwise Precipitation. ACS Omega
      8(11):10022–10029. DOI 10.1021/acsomega.2c07251;
      PMID 36969429. Published online 10 March 2023, issue date
      21 March 2023. Sections 2.1–2.2 and 3.1–3.2,
      Tables 1–4 and Figures 1–7.
    url: https://doi.org/10.1021/acsomega.2c07251
    accessed_on: '2026-10-16'
  - id: pmc_original
    title: >-
      PMC10034837, archived published article version 1 for Zeng et al.
      (2023). Complete original XML and Tables 1–4 inspected; original Figures
      1–5 and graphical abstract recovered from complete CRC-verified
      entries of an interrupted public asset transfer and visually checked.
      Full-size Figures 6–7 were not acquired; their captions and
      accompanying text were read but not substituted for image inspection.
      This is the same experiment,
      not an independent replication.
    url: https://pmc.ncbi.nlm.nih.gov/articles/PMC10034837/
    accessed_on: '2026-10-16'
mechanisms:
  - id: abiotic_acid_chloride_leaching
    name: Abiotic acid-chloride mobilization from refinery residue
    process: other
    description: >-
      Laboratory sulfuric-acid/sodium-chloride treatment mobilized As,
      Sb, Bi and Cu from a characterized copper anode slime. The
      comparative leaching plots support added chloride improving
      antimony and bismuth mobilization under the tested conditions.
      This record accepts that bounded abiotic leaching observation;
      downstream product recovery is not established here. The reported
      liquid compositions do not close a feed-to-product mass balance.
    context: >-
      The material came from a Guixi smelter in southern China and was
      dried and crushed before beaker experiments with analytical-grade
      reagents and deionized water. Drying conditions, sample mass,
      vessel volume, stirring speed and biological or technical replicate
      counts were not specified. The selected leaching conditions were
      4 mol/L H2SO4, 120 g/L NaCl, 70 degrees C, 2 h and 10 mL solution
      per gram of solid. The NaCl- and acid-concentration series in
      Figure 5a,b instead used 80 degrees C; these are separate test
      settings. Selective hydrolysis in Section 3.2.2 was conducted at
      80 degrees C with NaOH adjustment to reported H+ concentrations
      of 0.8 g/L and then 0.2 g/L. These are acid-concentration settings,
      not pH values. The NaOH concentration and doses, precipitation
      time, liquid volumes and isolated solid masses were not supplied.
      No organism or microbial biomass was involved. This is a laboratory
      study of an industrial-origin feed, not evidence of industrial
      operation of the tested sequence.
    microbial: false
    evidence:
      - source_ref: zeng2023
        supports: support
        explanation: >-
          Sections 2.1–2.2, 3.1 and Table 1 establish the real refinery
          residue and sample-specific chemical analysis. The authors
          report 21.43 wt% Cu, 5.805 wt% Sb, 2.868 wt% Bi and
          5.569 wt% As in the tested solid. Figures 2–4 and Table 3
          describe mixed phases; chemical phase-distribution percentages
          are fractions of the respective element, not bulk mineral
          abundances. The exact selective-dissolution scheme underlying
          Table 3 was not supplied. Neither individual EDS spots nor
          the complex bulk diffraction pattern establish pure mineral
          feedstocks or transferable species-specific extraction yields.
      - source_ref: zeng2023
        supports: support
        explanation: >-
          Section 3.2.1 and Figure 5 compare acid-chloride leaching
          conditions, including the zero-added-NaCl arm of the
          concentration series. The reported trends support greater
          Sb and Bi mobilization with added chloride under the tested
          conditions. Chloride complexation and suppression of
          insoluble secondary phases are the authors' explanations,
          without direct dissolved-species identification. Increasing
          salt or acid beyond the selected settings did not uniformly
          improve release. These comparative laboratory observations
          do not demonstrate microbial extraction or a universal optimum.
      - source_ref: zeng2023
        supports: context_only
        explanation: >-
          Section 3.2.2 and Table 4 report sequential hydrolysis,
          lower dissolved Sb and then Bi concentrations, and solid
          assays dominated by the corresponding element. The authors
          assign Sb4O5Cl2 at H+ 0.8 g/L and BiOCl at H+ 0.2 g/L,
          also labelled in the inspected graphical abstract. Full-size
          Figure 7 was not acquired after bounded public attempts,
          so its diffraction patterns are not independently verified
          here. These product assignments are retained as attributed
          context, not an accepted recovery mechanism or purity claim.
      - source_ref: zeng2023
        supports: partial
        explanation: >-
          The abstract, Section 3.2.1 and conclusions report leaching
          efficiencies of 92.72% As, 99.98% Sb, 89.13% Bi and 90.31% Cu.
          Section 3.2.2 claims over 98% precipitation of Sb and Bi.
          These source-reported percentages are not adopted here as
          independently reconciled overall recoveries. Table 4 labels
          the initial liquid as containing 29,450 mg/L Sb and
          28,050 mg/L Bi; those concentrations cannot be directly
          reconciled with Table 1 and the stated 10 mL/g leaching ratio
          without an unreported change of volume, composition or feed.
          The source does not resolve that relationship. NaOH addition
          also changes liquid volume, which is not reported, so
          concentration decreases alone cannot close the precipitation
          balance. The less-than-5 mg/L final Sb entry remains censored,
          not zero. No corrected yield is inferred.
      - source_ref: zeng2023
        supports: context_only
        explanation: >-
          The Figure 6 caption and text describe a thermodynamic
          calculation at specified total
          Sb, Bi and chloride concentrations, not a measured precipitation
          experiment or proof of exclusive solution species. The
          subsequent arsenic stabilization and return of copper-bearing
          liquid to electrolysis are proposed downstream uses; their
          execution, copper product yield and environmental benefit
          were not demonstrated by this study. The broader industrial
          treatment discussion does not establish deployment of this
          laboratory route.
curation_history:
  - timestamp: '2026-10-16T02:48:34.275892Z'
    curator: codex (GPT-6; codex)
    action: CREATE
    summary: Added refinery-residue identity and bounded abiotic acid-chloride leaching evidence; retained accounting and figure-access limitations without adopting overall recovery.
history_refs:
  - history/records/copper-anode-slime/2026-10-16T024802Z-codex-e179af.yaml
