Repository: CultureBotAI/CMMMech

# CMMMech

An evidence-backed knowledge base for **critical minerals and materials**, with
**microbial extraction, transformation, and recovery mechanisms** alongside
their wider resource and material context.

The knowledge base provides a LinkML schema, an offline strict validator,
tests, CI, and a growing reviewed corpus. Each record has a
timestamped scientific review; synthetic test fixtures remain separate.

The catalogue currently contains 578 material records.

The [latest curation report](research/ingests/round113-frontier-20261016.md) links
the new records, independent reviews, source dossiers and remaining evidence gaps.

| Material record | Curated evidence | Evidence boundary |

File: data/records/copper-flotation-tailings.yaml
id: cmmmech:copper-flotation-tailings
name: Copper flotation tailings
material_kind: secondary_resource
description: >-
  Residual solids from flotation concentration of copper-bearing ores, distinct
  from unprocessed ore, copper concentrate, smelter slag and heap-leach residues.
  The curated feed is the inactive Las Luces T1 tailings wall near Taltal,
  Chile. The operator describes sulfide-ore flotation and tailings thickening
  at the Las Luces concentrator; the experiment characterizes a heterogeneous,
  silicate-rich sample containing residual copper and other elements. Its
  composition does not define all copper flotation tailings. No constituent's
  criticality designation is inherited.
sources:
  - id: maureira2024
    title: >-
      Maureira et al. (2024). MICP mediated by indigenous bacteria isolated
      from tailings for biocementation for reduction of wind erosion.
      Frontiers in Bioengineering and Biotechnology 12:1393334.
      DOI 10.3389/fbioe.2024.1393334; Sections 2.1-2.9, 3.3-3.4 and 4.4,
      Tables 2-5 and Figures 2-8.
    url: https://doi.org/10.3389/fbioe.2024.1393334
    accessed_on: '2026-10-11'
  - id: cenizas_las_luces
    title: >-
      Grupo Minero Las Cenizas. Faena Taltal, Planta Concentradora Las Luces
      section; operator description of sulfide-ore flotation, seawater use
      and tailings thickening, distinct from its Planta de Oxidos section.
      Undated page inspected 2026-10-11.
    url: https://www.cenizas.cl/faenas_oficinas/faena-taltal/
    accessed_on: '2026-10-11'
mechanisms:
  - id: ureolytic_biocementation_las_luces
    name: Ureolytic bacterial treatment associated with tailings biocementation
    process: biomineralization
    microbial: true
    description: >-
      Tailings-derived isolates reported as Priestia megaterium T130-1,
      Paenibacillus sp. T130-13 and Staphylococcus sp. T130-14 showed urease
      activity and formed laboratory biocement cores with added calcium and
      urea. Treated cores resisted wind erosion better than uninoculated
      controls. Calcite-associated cementation and biofilm adhesion are
      supported interpretations; their separate causal contributions were
      not isolated.
    context: >-
      T1 material was sieved below 2 mm and heated at 60 degrees C for 72 h
      to reduce indigenous microorganisms, not demonstrated sterile. Cores
      contained 150 g tailings and 50 mL bacterial suspension in seawater
      Luria broth. Section 4.4 identifies 1 M calcium chloride to 0.8 M urea
      as the shape-retaining formulation; three other formulations failed
      to retain shape. Methods specify 30 degrees C for 20 days, whereas
      the CFU Figure 8 caption states 30 days. Section 2.6 prints 40% w/v
      urea for preculture; this unresolved formulation is not silently
      corrected. Wind tests used 26 km/h for 45 minutes. Replicate counts,
      inoculum density and full matching of control additions are unclear.
      Organism names retain the paper's isolate-level assignments without
      treating closest BLAST matches as strain accessions. Laboratory
      stabilization does not establish metal recovery or field deployment.
    evidence:
      - source_ref: maureira2024
        supports: support
        explanation: >-
          Sections 3.3-3.4, Table 5 and Figures 2-7 show urease activity,
          calcite-bearing mixed solids, particle-associated biofilms and lower
          wind erosion in inoculated cores. Figure 4B supports increased
          compression resistance for T130-1 and T130-13; Section 4.4 reports
          the T130-14 compression difference as not statistically significant.
          Sporosarcina pasteurii and Bacillus subtilis LN8B are reference
          inocula, not additional indigenous isolates.
      - source_ref: maureira2024
        supports: partial
        explanation: >-
          Figure 8 and Section 3.4 report ureolytic colonies in the negative
          control, so this is not a sterile-versus-live comparison. Table 3
          BMA and Table 5 XRD give different initial calcite estimates;
          Section 3.3 cautions that substantial amorphous material limits
          phase quantification. Microscopy elemental maps do not identify
          pure carbonate, and new XRD phase assignments do not establish
          microbial synthesis of each named silicate. Neither a purified
          mineral product nor metal immobilization mass balance was measured.
curation_history:
  - timestamp: '2026-10-11T11:42:25.168873+00:00'
    curator: Codex (GPT-6; Codex)
    action: CREATE
    summary: >-
      Created a process-specific secondary-resource record with source-scoped biocementation and explicit control, phase, timing and deployment limitations.
history_refs:
  - history/records/copper-flotation-tailings/2026-10-11T114200Z-codex-932301.yaml

File: data/records/electrical-steel.yaml
id: cmmmech:electrical-steel
name: Electrical steel
material_kind: commodity
description: >-
  Specialty iron-silicon alloy steel commodity engineered for magnetic core
  applications, including grain-oriented electrical steel, non-grain-oriented
  electrical steel, and amorphous steel within the scope of the 2023 US
  Department of Energy Critical Materials Assessment and Final 2023 Critical
  Materials List (88 FR 51792-51798). The DOE Notice defines electrical steel as
  essential to clean energy transformers and electric-motor technologies and
  designates it as a critical material for energy under Section 7002(a) of the
  Energy Act of 2020. USGS Mineral Commodity Summaries 2026 tracks grain-oriented
  electrical steel as a distinct defense-stockpile material line item within the
  Iron and Steel chapter (printed p. 100, PDF p. 104) and documents ferrosilicon
  consumption by the steel industry in the Silicon chapter (printed p. 170, PDF
  p. 174). This record represents the manufactured alloy commodity rather than
  elemental iron (cmmmech:iron), elemental silicon (cmmmech:silicon), a natural
  mineral species, or undifferentiated carbon and structural steels. No ChEBI or
  IMA identifier applies to this multi-grade engineered steel family, and no
  microbial extraction, processing, or recovery mechanism is asserted.
criticality:
  - jurisdiction: United States
    list_name: Department of Energy Final 2023 Critical Materials List (Critical Materials for Energy)
    edition: 2023 final notice, published 4 August 2023 (88 FR 51792-51798)
    classification: critical
    source_ref: doe_2023_fr
sources:
  - id: doe_2023_fr
    title: >-
      US Department of Energy, Notice of Final Determination on 2023 DOE Critical
      Materials List, 4 August 2023, Federal Register Vol. 88, No. 149,
      pp. 51792-51798 (Document 2023-16611): electrical steel definition
      including grain-oriented, non-grain-oriented, and amorphous steel on
      p. 51793; short-term (2020-2025) and medium-term (2025-2035) importance to
      energy and supply-risk scores in Table 1 (pp. 51795-51796); final critical
      materials for energy list on p. 51797.
    url: https://www.govinfo.gov/content/pkg/FR-2023-08-04/html/2023-16611.htm
    accessed_on: '2026-10-18'
  - id: usgs_mcs2026_iron_steel
    title: >-
      US Geological Survey, Mineral Commodity Summaries 2026, Iron and Steel,
      printed pp. 100-101 (chapter PDF pp. 1-2): Government Stockpile table
      recording FY 2025 potential acquisitions of 3,200 metric tons of
      grain-oriented electrical steel alongside general domestic raw steel and
      pig iron statistics.
    url: https://pubs.usgs.gov/periodicals/mcs2026/mcs2026-iron-steel.pdf
    accessed_on: '2026-10-18'
  - id: usgs_mcs2026_silicon
    title: >-
      US Geological Survey, Mineral Commodity Summaries 2026, Silicon, printed
      pp. 170-171 (chapter PDF pp. 1-2): ferrosilicon production and consumption
      in ferrous foundry and steel industries.
    url: https://pubs.usgs.gov/periodicals/mcs2026/mcs2026-silicon.pdf
    accessed_on: '2026-10-18'
curation_history:
  - timestamp: '2026-10-19T05:22:00Z'
    curator: antigravity
    action: CREATE
    summary: >-
      Created electrical-steel commodity record from the 2023 US DOE Final
      Critical Materials List Federal Register notice and 2026 USGS Mineral
      Commodity Summaries Iron and Steel and Silicon chapters, preserving
      grain-oriented, non-grain-oriented, and amorphous steel scope boundaries
      and separation from elemental iron and silicon.
history_refs:
  - history/records/electrical-steel/2026-10-19T052200Z-antigravity-00117a.yaml

File: data/records/graphite-anode-material.yaml
id: cmmmech:graphite-anode-material
name: Graphite anode material for lithium-ion batteries
material_kind: commodity
description: Graphite raw-material products manufactured and supplied as active material
  for lithium-ion battery negative electrodes. This end-use commodity family is a
  subset of the broader graphite commodity family, not a second disjoint graphite identity;
  no single origin or numerical qualification threshold is assigned to all members.
  SGL Carbon describes synthetic graphite anode materials with properties tailored to
  customer applications and distinguishes them from carbon-silicon composites and conductive
  additives. The record excludes complete electrodes, electric-arc-furnace electrodes
  and spent battery waste. SAMR names the product standard GB/T 24533-2019 for graphite
  negative-electrode materials, but its full technical tables were not inspected. Manufacturer
  use and testing descriptions establish product context, not a universal battery-grade
  purity rule or a microbial recovery result. No criticality designation is generalized
  from the broader graphite record.
sources:
- id: sgl-2020
  title: 'SGL Carbon, The Capacity Boosters: Our graphite based battery solutions, imprint
    02 2020/1 2N, pp. 7-9 and 20-21; graphite anode materials, separate composites/additives
    and customer-specific testing; p. 24 disclaimer'
  url: https://www.sglcarbon.cn/data/pdf/SGL-Brochure-SIGRACELL-The-Capacity-Boosters-EN.pdf
  accessed_on: '2026-10-11'
- id: samr-24533
  title: 'SAMR national standards information platform, GB/T 24533-2019, Graphite negative
    electrode materials for lithium ion battery: registry product identity only; full
    technical content not inspected'
  url: https://std.samr.gov.cn/gb/search/gbDetailed?id=8531C702DBA16551E05397BE0A0ACD16
  accessed_on: '2026-10-11'
curation_history:
- timestamp: '2026-10-11T09:26:29Z'
  curator: codex (GPT-6; codex)
  action: CREATE
  summary: Created an evidence-backed graphite-anode-material commodity record with
    explicit product boundaries and no inherited criticality or mechanism.
history_refs:
- history/records/graphite-anode-material/2026-10-11T092630Z-codex-d6fa99.yaml

File: data/records/high-purity-alumina.yaml
id: cmmmech:high-purity-alumina
name: High-purity alumina
material_kind: commodity
description: >-
  Refined aluminium oxide product distinguished by its high purity. Geoscience
  Australia describes HPA as a white crystalline Al2O3 powder characterized by
  purity levels such as 99.99% Al2O3, with uses in lithium-ion batteries,
  electronics and optics. This grade-defined commodity is narrower than broad
  alumina and is distinct from aluminium metal, kaolin feedstock, bauxite and
  aluminium hydroxide. Its Australian designation specifically names high-purity
  alumina; it is not transferred to every aluminium-bearing feed or product.
  No microbial production or purification mechanism is asserted here.
sources:
  - id: ga-hpa-identity
    title: >-
      Geoscience Australia, Critical minerals and their uses, updated 30 July 2024:
      High-purity Alumina, Properties, Usages and Geological Occurrence
    url: https://www.ga.gov.au/scientific-topics/minerals/critical-minerals/critical-minerals-and-their-uses
    accessed_on: '2026-10-11'
  - id: australia-critical-2024
    title: >-
      Australian Government Department of Industry, Science and Resources,
      Australia's Critical Minerals List and Strategic Materials List:
      20 February 2024 update, Table 1 High-purity Alumina entry
    url: https://www.industry.gov.au/publications/australias-critical-minerals-list-and-strategic-materials-list
    accessed_on: '2026-10-11'
criticality:
  - jurisdiction: Australia
    list_name: Australia's Critical Minerals List
    edition: '20 February 2024 update'
    classification: critical
    source_ref: australia-critical-2024
curation_history:
  - timestamp: '2026-10-11T08:30:09Z'
    curator: codex (GPT-6; codex)
    action: create
    summary: >-
      Created a high-purity alumina commodity record for the named Australian grade.
history_refs:
  - history/records/high-purity-alumina/2026-10-11T083009Z-codex-d1801a.yaml

File: data/records/ion-adsorption-rare-earth-clay.yaml
id: cmmmech:ion-adsorption-rare-earth-clay
name: Ion-adsorption rare-earth clay
material_kind: primary_resource
description: Naturally weathered, rare-earth-bearing clay material, distinct from an individual clay mineral, isolated rare-earth element or processing residue. Separate curated experiments concern ferruginous, poorly sorted material from 3.8–4.8 m depth above volcanic breccia in the Ambohimirahavavy Alkaline Complex, Madagascar, and a Guangxi, China ore described as an ion-adsorption feed. Their specimens, communities, preparations and assays remain distinct; neither characterizes every ion-adsorption deposit.
sources:
- id: barnett2018
  title: Barnett, Palumbo-Roe and Gregory (2018), Comparison of Heterotrophic Bioleaching and Ammonium Sulfate Ion Exchange Leaching of Rare Earth Elements from a Madagascan Ion-Adsorption Clay; Minerals 8, 236; Sections 2–5, Figures 1–3 and Tables 1–5
  url: https://doi.org/10.3390/min8060236
  accessed_on: '2026-10-12'
- id: barnett2018_supplement
  title: Barnett et al. (2018), Document S1 microbial screening and medium recipes, and Table S1 leaching workbook; publisher ZIP linked by the article XML
  url: https://mdpi-res.com/d_attachment/minerals/minerals-08-00236/article_deploy/minerals-08-00236-s001.zip
  accessed_on: '2026-10-12'
- id: ncbi_aspergillus
  title: NCBI Taxonomy, Aspergillus genus, taxon 5052; genus context only
  url: https://www.ncbi.nlm.nih.gov/Taxonomy/Browser/wwwtax.cgi?id=5052
  accessed_on: '2026-10-12'
- id: ncbi_bacillus
  title: NCBI Taxonomy, Bacillus genus, taxon 1386; genus context only
  url: https://www.ncbi.nlm.nih.gov/Taxonomy/Browser/wwwtax.cgi?id=1386
  accessed_on: '2026-10-12'
- id: li2025_indigenous
  title: Jiafeng Li, Junmeng Li, Lei Tian, Jian Wang, Yanfei Xiao and Zhiyuan Ma (2025), Extraction of rare earths from ion-adsorption type rare earth ore by indigenous microbial community; International Journal of Minerals, Metallurgy and Materials 32(8), 1848–1860; final publisher edition, Sections 2–4, Figures 1–11 and Tables 1–3
  url: https://doi.org/10.1007/s12613-024-3071-9
  accessed_on: '2026-10-12'
mechanisms:
- id: heterotrophic_acid_associated_mobilization
  name: Heterotrophic culture-associated rare-earth mobilization
  process: bioleaching
  description: Separate Aspergillus TD25 and Bacillus TD29 inoculations were associated with acidification and gradual rare-earth release from a nonsterile clay feed. Organic-acid measurements support an acid-associated interpretation, without isolating proton attack from ligand complexation or endogenous community effects. Salt leaching was generally faster and more effective; cerium showed the opposite comparison. Dissolved release is not an isolated rare-earth product or demonstrated industrial recovery.
  context: 'Barnett et al. used living isolates from a separate country-rock profile; nonaseptic collection/storage limits claims of indigenous provenance. The reported genus assignments are retained: Table 3''s closest GenBank matches do not identify the experimental isolates themselves. Triplicate treatments contained 3 g crushed/sieved feed below 0.5 mm and 150 mL liquid (2% w/v), incubated at 25 °C and 150 rpm for 60 days after 48 h inoculum cultivation. Modified phosphate-free CAB contained 140 g/L glucose; comparators were uninoculated CAB and 0.5 M ammonium sulfate. The feed was deliberately not sterilized. Late acidification in uninoculated flasks prevents treating them as abiotic controls. Leachate ICP-MS data were corrected for sampling and evaporation. No isolated-product recovery yield was reported.'
  microbial: true
  organisms:
  - id: NCBITaxon:5052
    label: Aspergillus
  - id: NCBITaxon:1386
    label: Bacillus
  evidence:
  - source_ref: barnett2018
    supports: support
    explanation: Sections 2–3, Figures 1–3 and Tables 1–5 establish the feed, separate inoculations, measured acidification, organic ligands and solution release. At day 60, reported Lu release was 70.7% with Aspergillus versus 73.1% with salt, relative to total feed Lu. This supports condition-specific mobilization, not general microbial superiority.
  - source_ref: barnett2018_supplement
    supports: support
    explanation: Document S1 specifies the modified CAB recipe and screening methods. Table S1, Sheet1 rows 4–20, supplies triplicate mean/standard-deviation leaching data and original-feed composition; its fungal, bacterial, natural-community and salt rows remain distinct. These are source mass-based values, not solution concentrations or independent studies.
  - source_ref: barnett2018
    supports: partial
    explanation: Discussion Sections 4–5 acknowledge background-community activity, unresolved acid-versus-complexation effects, slow kinetics and Si/Fe co-leaching. A matched proton-only test was future work. Cerium speciation and local redox explanations are proposed rather than demonstrated; the paper gives inconsistent Ce correlation statistics. Genus-level identifiers do not establish strain identity or each organism's exclusive causal contribution.
- id: guangxi_indigenous_culture_broth_mobilization
  name: Guangxi indigenous culture-broth-associated rare-earth mobilization
  process: bioleaching
  description: Cultivated communities from local pit wastewater were applied with their culture solutions to a separate Guangxi ore. La, Ce and Y were detected in leachates, and organic acids were measured in filtered culture liquids. This supports culture-broth-associated mobilization. It does not separate living-cell activity from accumulated metabolites, nutrients, medium salts or abiotic ion exchange, and does not demonstrate a purified rare-earth product, universal microbial advantage or industrial deployment.
  context: Li et al. air-dried the natural feed at 20–35 °C, removed plant debris and mixed it by cone tetrad subdivision. Original ore was used for columns; a separate aliquot ball-milled for 2 min was used for stirred assays. Pit wastewater was first cultivated for 24 h in YEPD at initial pH 6, then transferred three times with 10 vol% preceding culture for 48 h at 30 °C and 160 rpm in Czapek (G1), sucrose (G2) or nutrient-broth (G3) media. Table 2's G3 medium contained 10 g/L peptone, 3 g/L beef extract and 5 g/L NaCl; G2 contained 4 g/L ammonium sulfate. Culture preparation began at pH 6 without subsequent adjustment. Stirred assays used 300 mL liquid in 500 mL flasks at 25 °C and 200 rpm. The common comparison used 50 vol% culture, 4 mL/g liquid-to-solid ratio and 60 min; later G3 series varied those factors. The column contained 1 kg original ore in five 200 g layers, with 70 vol% G3, nominal 5 mL/g and 117 h leaching. Triplicate groups and mean/standard-deviation reporting are stated.
    Water and 2/4 wt% ammonium sulfate were stirred comparators. A sterile uninoculated medium matched for nutrients, salts and pH was not reported, nor was a matched abiotic column. Ore sterilization and axenic community status were not established. The 18S-based community annotations do not verify species, strains, individual causal roles or the full bacterial community; the cited sequencing supplement was not accessible in this curation. No new taxon or sequence identifiers are asserted.
  microbial: true
  evidence:
  - source_ref: li2025_indigenous
    supports: support
    explanation: Sections 2.1–2.4, Figures 1–2 and Tables 1–2 identify the feed and laboratory treatments. Figures 5–8 report organic acids in filtered culture liquid and rare-earth-bearing leachates. These observations support association with the cultivated broth, without a matched sterile-medium control establishing how much mobilization required microbial metabolism during the leaching stage.
  - source_ref: li2025_indigenous
    supports: partial
    explanation: Figure 6(a), at the shared 50 vol%, 4 mL/g, 60 min conditions, reports less mobilization for all three culture arms than for the ammonium sulfate comparators; G1 was only about 8–11% on the source's scale. The final 70 vol% G3, 5 mL/g, 60 min series reports La/Ce/Y values of 92.49/92.42/94.39%. These are source-reported percentages with an unresolved calculation basis, not independently validated recoveries. They must not be compared with the lower-dose controls as a matched demonstration of biological superiority.
  - source_ref: li2025_indigenous
    supports: partial
    explanation: Printed page 1851 Equation 2 gives eta_x = (1 - C_x V) / (1000 omega_x M) times 100%, defining C_x in mg/L, V in L, omega_x as wt% and M in g. The subtraction and scale are not dimensionally consistent with those definitions; no silent replacement formula or reconstructed yield is adopted. Table 1 XRF values for La2O3, CeO2 and Y2O3 also differ from the separately reported elemental digestion inventories in Section 2.1 beyond simple oxide conversion. The operational ammonium-sulfate-extractable fraction and the remaining fraction by subtraction are not mineral-specific assays.
  - source_ref: li2025_indigenous
    supports: partial
    explanation: Section 3.4 and Figure 8 show a separate 1 kg column trial, reporting a combined detectable La/Ce/Y leachate concentration peak near 390 mg/L at 33.5 h and a final source-scale percentage of 98.88% at 117 h. This is not an all-REE or isolated-product recovery yield. Original versus milled feed, flowing versus closed liquid and differing pH prevent attributing the column/flask difference solely to microorganisms. Figure 7(a)'s stirred pH plot is labeled 4 mL/g, while the compared selected leaching conditions use 5 mL/g.
  - source_ref: li2025_indigenous
    supports: partial
    explanation: Figures 9–10 and Section 3.5 show source-assigned bulk phases and broadly similar before/after SEM morphology; the authors explicitly report no significant morphological difference apart from fewer fine particles. Relative XRD peak changes and the schematic in Figure 11 do not directly establish phase-specific dissolution, Ce(IV) reduction, Fe–O bond cleavage or an individual genus's mechanism. No such causal or redox pathway is accepted here. The 200 t example in the Introduction belongs to cited prior work, not this study's laboratory column.
curation_history:
- timestamp: '2026-10-12T08:32:06Z'
  curator: codex
  action: CREATE
  summary: Added the natural clay-feed identity and primary-supported laboratory mobilization mechanism, preserving nonsterile controls, genus-only assignments, chemical comparisons and unresolved causal contributions.
- timestamp: '2026-10-12T10:02:31Z'
  curator: codex
  action: EDIT
  summary: Added the separate Guangxi indigenous-culture broth experiment from the complete final Li et al. 2025 primary article, preserving chemical comparators, calculation and inventory conflicts, sequencing-access limits and laboratory-only association; earlier Madagascar claims remain unchanged.
- timestamp: '2026-10-30T10:36:05Z'
  curator: claude
  action: edit
  summary: Normalize top-level curation_history/history_refs YAML key order in ion-adsorption-rare-earth-clay.yaml (#864)
history_refs:
- history/records/ion-adsorption-rare-earth-clay/2026-10-12T082825Z-codex-0d6399.yaml
- history/records/ion-adsorption-rare-earth-clay/2026-10-12T100204Z-codex-982d74.yaml
- history/records/ion-adsorption-rare-earth-clay/2026-10-30T103605Z-claude-89e845.yaml

File: data/records/ion-adsorption-rare-earth-leach-residue.yaml
id: cmmmech:ion-adsorption-rare-earth-leach-residue
name: Ion-adsorption rare-earth leach residue
material_kind: secondary_resource
description: A processed, mixed mineral residue remaining after ammonium-sulfate extraction of ion-exchangeable rare earths from weathered ion-adsorption ore. Zhang and colleagues (2024) prepared the studied material in the laboratory from Guangdong, China ore; this is not evidence of sampling an industrial tailings deposit. It is distinct from the natural ion-adsorption rare-earth clay feed, individual mineral species and isolated rare-earth products. The preparation included repeated salt leaching, rinsing, 60-mesh sieving, drying and crushing. The authors' ion-unexchangeable designation is operational, referring to the rare earths remaining after that pretreatment. It does not mean resistance to every subsequent extractant. The experimental feed contains mainly kaolinite, quartz, orthoclase and muscovite, with minor Fe-bearing and rare-earth-bearing phases. Its composition is not a universal tailings specification, and no criticality designation is inherited from its constituent elements.
sources:
- id: zhang2024
  title: Zhang J, Li P, Guan X and colleagues (2024). Bioleaching ion-unexchangeable rare earth in ion-adsorption type rare earth waste tailing. Separation and Purification Technology 348, 127691. DOI 10.1016/j.seppur.2024.127691. Complete nine-page accepted manuscript supplied by OSTI record 2479444; Methods 2.2.1-2.2.6, Results 3.1-3.5, Figures 1-5 and Table 1 inspected.
  url: https://doi.org/10.1016/j.seppur.2024.127691
  accessed_on: '2026-10-12'
- id: zhang2024_repository
  title: OSTI 2479444 public accepted manuscript of Zhang and colleagues, matched by title, authors, DOI and publisher metadata. The OSTI April 2024 date and PNNL December 2024 posting differ from the journal's November 2024 issue; these do not identify new experiments.
  url: https://www.osti.gov/servlets/purl/2479444
  accessed_on: '2026-10-12'
- id: zhang2024_supplement
  title: Zhang and colleagues (2024), original Elsevier supplementary DOCX for PII S1383586624014308. Matching article title and all authors; Parts 1.1-1.3, Figures S1-S7 and Tables S1-S6 inspected through original XML, tables, embedded graphics and a local PDF rendering.
  url: https://ars.els-cdn.com/content/image/1-s2.0-S1383586624014308-mmc1.docx
  accessed_on: '2026-10-12'
- id: ncbi_aspergillus_niger
  title: NCBI Taxonomy 5061, Aspergillus niger, current species-level identity. This does not authenticate the experimental CGMCC3.739 strain or establish its sequence identity.
  url: https://www.ncbi.nlm.nih.gov/Taxonomy/Browser/wwwtax.cgi?id=5061&mode=Info
  accessed_on: '2026-10-12'
mechanisms:
- id: fungal_culture_and_filtrate_bioleaching
  name: Fungal culture and metabolite-filtrate-associated rare-earth leaching
  process: bioleaching
  description: Aspergillus niger culture and a separately produced culture filtrate were used to mobilize rare earths remaining in the pretreated residue. Measured organic acids and acidification support an acid-associated leaching interpretation. The proposed contributions of proton attack, carboxylate complexation and Fe-bearing phase dissolution are not individually established by matched biological controls. Chemical citric-acid experiments provide separate mechanistic context; they are not an independent microbial replication. Solution release and post-leach salt desorption do not establish an isolated rare-earth product or industrial recovery.
  context: The source reports A. niger CGMCC3.739 supplied through BJMCC, without strain sequence authentication. Freeze-dried material was grown on PDA at 301 K for six days; a second generation was grown in PDB for five days as inoculum. Five mL fungal suspension was added to 150 mL PDB containing 20 g/L dextrose, 5 g/L potato powder and 0.1 g/L chloromycetin, initially pH 5.8-6.2. The one-step arm combined fungal cultivation and solid leaching at 301 K and 220 rpm. The two-step arm first cultivated the fungus until nutrient depletion and minimum pH, then used the filtrate for leaching; filtration cutoff and verified absence of cells are not stated. The text reports leaching outcomes after 20 days, while the separate Figure 4a pH trajectory is plotted in hours and does not span that entire duration. Solid loading and leachant volume are not clearly specified for the biological arms separately; chemical-batch loadings must not be transferred to them. A sterile PDB control without a sample
    is described, which is not a matched uninoculated medium-plus-solid control. Replicate counts and the meaning of the plotted error bars are not stated.
  microbial: true
  organisms:
  - id: NCBITaxon:5061
    label: Aspergillus niger
  protein_examples:
  - uniprot_accession: UniProtKB:A0A254TZW7
    entry_name: CEXA_ASPNG
    protein_name: Citrate exporter A
    gene_symbol: cexA
    entry_status: SWISS_PROT
    target_organism:
      id: NCBITaxon:5061
      label: Aspergillus niger
    interpro_ids:
    - InterPro:IPR011701
    - InterPro:IPR020846
    - InterPro:IPR036259
    pfam_ids:
    - Pfam:PF07690
    functional_role: Plasma-membrane MFS citrate exporter CexA that secretes intracellularly synthesized citric acid into the extracellular medium, driving organic-acid acidification and metal mobilization.
    annotation_note: Grounded to reviewed Swiss-Prot entry UniProtKB:A0A254TZW7 (CEXA_ASPNG) for Aspergillus niger (NCBITaxon:5061).
    evidence:
    - source_ref: zhang2024
      supports: partial
      explanation: Representative Aspergillus niger citrate exporter CexA exporting citric acid (measured at 46.65 g/L in Table S5) into the bioleaching metabolite mixture used on pretreated ion-adsorption REE leach residue in Zhang et al. (2024); cexA was not genetically perturbed in the study.
  evidence:
  - source_ref: zhang2024
    supports: support
    explanation: 'Methods 2.2.1 and Results 3.1 establish the processed feed: 2.5 wt% ammonium sulfate column leaching twice at a reported liquid-to-solid ratio of 5:1, then stirred leaching at 10 mL/g, followed by rinsing and 60-mesh separation. The reported 610.5 mg/kg total rare earths and 261.8 mg/kg exchangeable fraction concern the source''s 60-mesh sieve substrate, not unsieved bulk ore or a regional resource estimate.'
  - source_ref: zhang2024_supplement
    supports: partial
    explanation: Table S3 lists a residual-feed total of 348.7 mg/kg, whereas its displayed individual rare-earth entries sum to 348.8 mg/kg; rounding could account for the difference. Its heading says tailings without ion-unexchangeable REEs, contrary to the main preparation and residual-feed interpretation. This wording conflict is preserved rather than treated as a different feed. Figure S2 supports a heterogeneous multiphase material; mineral classifications and local elemental maps do not establish phase-specific extraction yields.
  - source_ref: zhang2024
    supports: support
    explanation: Section 3.4 and Figure 4 report one-step and two-step leaching ranges of 15.8-24.1% and 18.1-31.4%, respectively, after 20 days. The Figure 4b total bars are below the upper endpoints and have overlapping error bars. The headline 31.4% is therefore retained as the upper extent of the reported range, not asserted as a mean, a statistically established improvement or a percentage of original untreated ore recovered as product. Methods 2.2.3 also describe ammonium-sulfate desorption after leaching; separate liquid, re-adsorbed and final-solid inventories are insufficient to reconstruct a closed rare-earth mass balance.
  - source_ref: zhang2024_supplement
    supports: support
    explanation: Table S5 reports citric acid at 46.65 g/L in the bioleaching metabolite mixture, alongside oxalic, malic, tartaric, succinic and acetic acids. HPLC identification and the Figure 4a pH decrease in the main paper support organic-acid production. The mixture measurement does not show that citric acid alone caused the fungal-arm result or close a carbon balance for the stated cultivation medium.
  - source_ref: zhang2024
    supports: partial
    explanation: Figures 2-3 compare chemical acid conditions, and Figure 5 explicitly characterizes citric-acid leaching by sequential extraction and XPS. These chemical results support a possible acid/ligand explanation but cannot be assigned wholesale to the microbial arm. Sequential extraction fractions are defined by reagents, not unique mineral species. Table 1 compares different local particle spots before and after treatment; their concentrations are not a paired whole-feed mass balance. Cluster-model DFT in Section 3.5 is a proposed explanation, not direct evidence of selective microbial attack on goethite.
  - source_ref: zhang2024_supplement
    supports: partial
    explanation: Figure S1 labels the treated solid after A. niger leaching, whereas main Figure 5 specifies citric-acid treatment. The source's phase interpretation therefore retains arm boundaries. Table S1 reports Fe2O3-equivalent XRF fractions of 4.93 and 1.72 wt%, although the main discussion calls these iron content. They are oxide-equivalent relative compositions, not measured elemental Fe removal fractions. XPS fitted peak areas and DFT model clusters do not quantify bulk goethite abundance.
  - source_ref: zhang2024
    supports: context_only
    explanation: The study is a laboratory investigation of one prepared feed. It supplies neither a fully matched abiotic leaching trajectory nor a purified product, pilot operation, environmental life-cycle assessment or industrial deployment. Claims of general process superiority or transfer to other tailings remain unsupported.
causal_graphs:
- id: aspergillus_cexa_ion_adsorption_residue_graph
  name: Aspergillus niger citric-acid secretion and rare-earth bioleaching from pretreated ion-adsorption leach residue
  description: Representative causal pathway linking Aspergillus niger plasma-membrane citrate exporter CexA (cexA) and extracellular organic-acid secretion to reaction with Ammonium-sulfate-pretreated Guangdong ion-adsorption rare-earth leach residue (60-mesh, 348.7 mg/kg residual REEs) and formation/release of Mobilized residual rare-earth elements in bioleaching solution (15.8-24.1% one-step and 18.1-31.4% two-step after 20 days).
  scope: REPRESENTATIVE_EXAMPLE
  mechanism_ref: fungal_culture_and_filtrate_bioleaching
  nodes:
  - id: cexa_citrate_exporter
    label: CexA plasma-membrane citrate exporter (cexA)
    node_type: GENE_OR_PROTEIN
    gene_symbol: cexA
    description: Major facilitator superfamily transporter exporting citric acid across the Aspergillus niger plasma membrane.
    protein_grounding_status: GROUNDED
    protein_examples:
    - uniprot_accession: UniProtKB:A0A254TZW7
      entry_name: CEXA_ASPNG
      protein_name: Citrate exporter A
      gene_symbol: cexA
      entry_status: SWISS_PROT
      target_organism:
        id: NCBITaxon:5061
        label: Aspergillus niger
      interpro_ids:
      - InterPro:IPR011701
      - InterPro:IPR020846
      - InterPro:IPR036259
      pfam_ids:
      - Pfam:PF07690
      functional_role: Plasma-membrane MFS citrate exporter CexA that secretes intracellularly synthesized citric acid into the extracellular medium, driving organic-acid acidification and metal mobilization.
      annotation_note: Grounded to reviewed Swiss-Prot entry UniProtKB:A0A254TZW7 (CEXA_ASPNG) for Aspergillus niger (NCBITaxon:5061).
      evidence:
      - source_ref: zhang2024
        supports: partial
        explanation: Representative Aspergillus niger citrate exporter CexA exporting citric acid (measured at 46.65 g/L in Table S5) into the bioleaching metabolite mixture used on pretreated ion-adsorption REE leach residue in Zhang et al. (2024); cexA was not genetically perturbed in the study.
  - id: secreted_organic_acids
    label: Secreted A. niger CGMCC3.739 metabolite mixture dominated by citric acid (46.65 g/L in Table S5)
    node_type: CHEMICAL_ENTITY
    description: Extracellular organic-acid metabolite mixture produced by Aspergillus niger CGMCC3.739 in potato dextrose broth (20 g/L dextrose, 5 g/L potato powder), containing 46.65 g/L citric acid alongside oxalic, malic, tartaric, succinic, and acetic acids by HPLC (Table S5).
    protein_grounding_status: NOT_APPLICABLE
  - id: starting_substrate
    label: Ammonium-sulfate-pretreated Guangdong ion-adsorption rare-earth leach residue (60-mesh, 348.7 mg/kg residual REEs)
    node_type: MATERIAL_OR_PHASE
    description: Laboratory-prepared 60-mesh leach residue remaining after repeated 2.5 wt% ammonium-sulfate extraction and rinsing of weathered Guangdong ion-adsorption rare-earth ore (348.7 mg/kg residual REEs in Table S3).
    protein_grounding_status: NOT_APPLICABLE
  - id: transformed_product
    label: Mobilized residual rare-earth elements in bioleaching solution (15.8-24.1% one-step and 18.1-31.4% two-step after 20 days)
    node_type: CHEMICAL_ENTITY
    description: Rare-earth elements mobilized from the pretreated leach residue after 20 days at 301 K, reaching source-reported ranges of 15.8-24.1% in one-step culture leaching and 18.1-31.4% in two-step filtrate leaching.
    protein_grounding_status: NOT_APPLICABLE
  edges:
  - source: cexa_citrate_exporter
    target: secreted_organic_acids
    predicate: transports
    relationship: efflux of citric acid into extracellular medium
    description: CexA exports intracellularly synthesized citric acid across the fungal plasma membrane, acidifying the medium and supplying chelating anions.
    evidence:
    - source_ref: zhang2024
      supports: partial
      explanation: Representative Aspergillus niger citrate exporter CexA exporting citric acid (measured at 46.65 g/L in Table S5) into the bioleaching metabolite mixture used on pretreated ion-adsorption REE leach residue in Zhang et al. (2024); cexA was not genetically perturbed in the study.
  - source: secreted_organic_acids
    target: starting_substrate
    predicate: solubilizes
    relationship: organic-acid acidolysis and metal complexation
    description: Acidified Aspergillus niger medium / organic acids contact Ammonium-sulfate-pretreated Guangdong ion-adsorption rare-earth leach residue (60-mesh, 348.7 mg/kg residual REEs).
    evidence:
    - source_ref: zhang2024
      supports: partial
      explanation: Table S5 and Figure 4a document citric-acid-dominated metabolite accumulation (46.65 g/L citric acid) and culture acidification during residue bioleaching, but no matched uninoculated medium-plus-solid control isolated the individual contributions of proton attack, carboxylate complexation, and Fe-phase dissolution in the biological arms.
  - source: starting_substrate
    target: transformed_product
    predicate: produces
    relationship: metal mobilization or surface alteration
    description: Reaction of Ammonium-sulfate-pretreated Guangdong ion-adsorption rare-earth leach residue (60-mesh, 348.7 mg/kg residual REEs) with fungal culture liquid yields Mobilized residual rare-earth elements in bioleaching solution (15.8-24.1% one-step and 18.1-31.4% two-step after 20 days).
    evidence:
    - source_ref: zhang2024
      supports: support
      explanation: Section 3.4 and Figure 4 report 20-day rare-earth leaching ranges of 15.8-24.1% in one-step culture leaching and 18.1-31.4% in two-step filtrate leaching from the ammonium-sulfate-pretreated residue.
curation_history:
- timestamp: '2026-10-12T10:38:56Z'
  curator: codex (GPT-6)
  action: CREATE
  summary: Added a distinct laboratory-prepared leach residue with fungal culture and filtrate evidence, retaining source inconsistencies, control gaps, arm boundaries and the absence of product recovery.
- timestamp: '2026-10-22T11:03:06Z'
  curator: claude
  action: edit
  summary: Added verified UniProtKB protein example (CexA UniProtKB:A0A254TZW7) and representative causal graph to ion-adsorption-rare-earth-leach-residue.yaml.
history_refs:
- history/records/ion-adsorption-rare-earth-leach-residue/2026-10-12T103856Z-codex-456fc0.yaml
- history/records/ion-adsorption-rare-earth-leach-residue/2026-10-22T110306Z-claude-68086f.yaml
