Repository: CultureBotAI/CMMMech

# CMMMech

An evidence-backed knowledge base for **critical minerals and materials**, with
**microbial extraction, transformation, and recovery mechanisms** alongside
their wider resource and material context.

The knowledge base provides a LinkML schema, an offline strict validator,
tests, CI, and a growing reviewed corpus. Each record has a
timestamped scientific review; synthetic test fixtures remain separate.

The catalogue currently contains 578 material records.

The [latest curation report](research/ingests/round113-frontier-20261016.md) links
the new records, independent reviews, source dossiers and remaining evidence gaps.

| Material record | Curated evidence | Evidence boundary |

File: data/records/spent-vanadium-flow-battery-electrolyte.yaml
id: cmmmech:spent-vanadium-flow-battery-electrolyte
name: Spent vanadium-flow-battery electrolyte
material_kind: secondary_resource
description: >-
  Sulfuric-acid electrolyte containing dissolved vanadium in multiple oxidation states after use
  in all-vanadium redox flow batteries. This use-derived liquid resource is distinct from elemental
  vanadium, fresh electrolyte products, spent vanadium catalysts, and solid battery scrap. The
  two studies below concern different feeds: company-supplied failed positive/negative electrolytes
  and electrolyte deliberately cycled to capacity loss in a laboratory cell. Their outcomes are
  not interchangeable. No constituent criticality designation or microbial mechanism is inherited.
sources:
- id: yang2016
  title: >-
    Yang, M. and Wang, Y. (2016). Study on the preparation technology of ammonium metavanadate
    with vanadium recycled from spent vanadium electrolyte solutions. Chemical Industry and
    Engineering Progress 35(9), 2982–2986. DOI 10.16085/j.issn.1000-6613.2016.09.047. Complete
    five-page publisher original, Figures 1–5 and Tables 1–5; especially methods 1.1–1.3,
    Table 4 precipitation endpoints and Section 3 pilot product. Chinese conclusion pH conflicts
    with methods, results and abstracts.
  url: https://hgjz.cip.com.cn/EN/abstract/abstract4251.shtml
  accessed_on: '2026-10-15'
- id: peng2024
  title: >-
    Peng, H., Xu, J., You, R., Zhao, L. and Hu, X. (2024). Recovery and regeneration of waste
    electrolyte from all-vanadium redox flow battery. Iron Steel Vanadium Titanium 45(3), 9–15.
    DOI 10.7513/j.issn.1004-7638.2024.03.002. Complete seven-page publisher original,
    Figures 1–7 and Tables 1–2; laboratory feed preparation, four regeneration arms and
    capacity comparisons. Direct/sulfuric-acid percentage assignments differ between results
    and abstract/conclusion.
  url: https://doi.org/10.7513/j.issn.1004-7638.2024.03.002
  accessed_on: '2026-10-15'
mechanisms:
- id: chemical_oxidation_ammonium_precipitation
  name: Abiotic oxidation and ammonium-salt precipitation from failed electrolyte
  process: recovery
  microbial: false
  description: >-
    Sodium chlorate oxidation followed by alkaline ammonium-sulfate treatment produced a
    filtered solid described as ammonium metavanadate. Separate laboratory oxidation trials
    used positive and negative electrolyte; a reported pilot batch used positive electrolyte.
    The harvested product amount is distinct from the laboratory liquid-concentration-based
    precipitation percentages. This is a chemical process, with no microbial involvement tested.
  context: >-
    Yang2016 Sections 1.1–2.2 and Table 1 identify failed electrolyte supplied by Hunan Huifeng
    New Energy. Positive feed contained total V 1.28 mol/L, V(V) 0.76 mol/L, V(IV) 0.52 mol/L
    and H2SO4 1.75 mol/L; negative feed contained total V and V(III) 1.53 mol/L and H2SO4
    1.82 mol/L. Battery service history and failure criteria are not supplied. Separate 500-mL
    oxidation trials at room temperature varied NaClO3, with selected V(IV):oxidant and
    V(III):oxidant molar ratios 1:0.20 and 1:0.40. Methods describe dilution or concentration,
    NaOH adjustment to pH 8.0–8.5, ammonium sulfate addition at 50–60 degrees C,
    100–120 min stirring, filtration and vacuum drying at 65 degrees C for 4 h. Total-V
    titration and ICP-AES impurity assays are named. Replicate numbers, uncertainty estimates,
    oxidation duration and a complete feed/product/filtrate balance are not supplied.
  evidence:
  - source_ref: yang2016
    supports: support
    explanation: >-
      Section 3 and Table 5 report treating 1 m3 of Table 1 positive electrolyte in the
      company's pilot apparatus and obtaining 148.30 kg of white powder labelled NH4VO3,
      with 99.58% NH4VO3 on a dry basis and separately listed impurities. This supports a
      reported isolated product from that pilot batch, not continuous industrial operation,
      independently verified specification compliance or a directly measured overall vanadium
      recovery percentage. No diffraction pattern or explicit product NH4VO3 assay procedure
      is supplied; do not infer crystallographic purity from the product label.
  - source_ref: yang2016
    supports: support
    explanation: >-
      Section 2.3.5 and Table 4 describe the time series at nominal initial concentration
      26.35 g/L, pH 8.0, 50 degrees C and ammonium coefficient K=1.2. K is the mass ratio
      of added (NH4)2SO4 to solution V expressed as V2O5. At 120 and 140 min, Table 4 gives
      residual 0.26 g/L and precipitation 99.01%; at 80 min it gives 0.65 g/L and 97.53%.
      These percentages match a residual/initial concentration calculation, not an isolated
      product mass balance. Figure 2 labels the concentration axis V2O5 g/L and the text
      describes residual V on a V2O5 basis; generic prose calls it vanadium concentration.
      Preserve that analytical basis rather than silently treating the values as elemental-V
      g/L. Tables 2–3 print zero residual low-valent V at selected oxidation doses without
      detection limits; those cells do not prove literal absence.
  - source_ref: yang2016
    supports: partial
    explanation: >-
      Conclusion item 2 specifies pH 2.0–2.5, whereas methods, Section 2.3.2, Figure 3 and
      both abstracts specify alkaline pH 8.0–8.5. This conflict is unresolved. Methods use
      100–120 min precipitation while the abstract and conclusion give 80–120 min; the
      distinct Table 4 endpoints must not be collapsed into a universal 99% yield. Figure 2's
      concentration bases and the unreported assay/detection and replicate details limit
      quantitative transfer. Historical cost and environmental-benefit assertions were not
      independently validated and are not adopted as current economic or discharge claims.
- id: electrochemical_capacity_regeneration
  name: Abiotic electrochemical regeneration of laboratory-aged electrolyte
  process: recycling
  microbial: false
  description: >-
    Electrochemical rebalancing improved discharge capacity of previously cycled electrolyte
    relative to its untreated aged state. The four protocols regenerate electrolyte function;
    their capacity percentages and coulombic efficiencies are not vanadium extraction,
    product-purity or recovered-metal yields. None establishes microbial catalysis or complete
    restoration of every treated compartment.
  context: >-
    Peng2024 Sections 1.1–1.3 used purchased 1.7 M vanadium electrolyte with nominal average
    valence +3.5 and 3 M H2SO4, cycled in a 28-cm2 laboratory cell until actual capacity fell
    below 50% of rated capacity. The cell used 4.2-mm graphite felt and Nafion 212. The
    age in cycles, temperature, flow rate, replicate count and uncertainty estimates are not
    specified. New and aged electrolyte were compared by UV-visible analysis, cyclic
    voltammetry and cell tests at 50–300 mA/cm2. The four distinct arms are staged charging
    with compartment replacement; direct electrolysis of 100 mL aged electrolyte per
    compartment; electrolysis with 100 mL aged negative electrolyte and 100 mL 3 M sulfuric
    acid in the positive compartment; and asymmetric electrodes in aged electrolyte compared
    by a salt bridge with new electrolyte. In the last arm, 5 A was applied until the
    potential difference was below 0.01 V, requiring approximately 5 h for 100 mL.
  evidence:
  - source_ref: peng2024
    supports: support
    explanation: >-
      Figures 3–7 compare untreated new, untreated aged and protocol-treated electrolytes.
      At 100 mA/cm2, Section 2.2.1 reports about 1200, 500 and 900 mAh for new, aged
      and proportionally regenerated electrolyte, respectively, supporting the reported
      approximately 75% capacity restoration for that arm. Other arms approach but do not
      equal the new-electrolyte curves. The plotted cycles are sequential measurements,
      not demonstrated independent replicates or long-term deployment. Coulombic efficiency
      remains high while energy and voltage efficiencies decline with increasing current;
      high coulombic efficiency alone does not establish retained energy capacity.
  - source_ref: peng2024
    supports: partial
    explanation: >-
      Results Sections 2.2.2–2.2.3 assign 93% capacity restoration to direct electrolysis
      and 92% to sulfuric-acid electrolysis; the abstract and conclusion reverse those
      assignments. Section 2.2.4 also calls its asymmetric-arm 92% result sulfuric-acid
      electrolysis. The individual percentages cannot be unambiguously assigned from these
      conflicting statements, and no raw replicate data resolve them. Section 1.3.2 states
      a required charge of 1190 mAh but prescribes 2238 mA for 30 min, whose arithmetic
      product is 1119 mAh. This calculation mismatch is retained without guessing a corrected
      current or duration. UV-visible concentrations follow the stated 50-fold dilution;
      they are not undiluted feed concentrations or a complete vanadium inventory.
  - source_ref: peng2024
    supports: partial
    explanation: >-
      Methods, Table 2 and the conclusion retain material limitations: direct electrolysis
      raises the positive compartment's valence while regenerating only the negative
      compartment; the sulfuric-acid arm evolves gas, corrodes positive collectors and
      requires their replacement and fresh graphite felt before testing; the asymmetric
      route is slow. Thus the reported comparisons do not use unchanged hardware in every
      arm or demonstrate whole-feed recovery. A 30-cycle, changing-current test is not
      evidence of prolonged capacity retention. Reuse is demonstrated only in these
      laboratory cells, independently of the different 2016 pilot precipitation feed.
history_refs:
- history/records/spent-vanadium-flow-battery-electrolyte/2026-10-15T211729Z-codex-4ea0f7.yaml
curation_history:
- timestamp: '2026-10-15T21:17:44.858647+00:00'
  curator: Codex (GPT-6; codex)
  action: CREATE
  summary: >-
    Created a distinct used-electrolyte resource from two complete primary studies, separating
    chemical product recovery and electrochemical capacity regeneration. Preserved source
    discrepancies, experimental feed identity, analytical bases and laboratory/pilot limits.

File: data/records/spent-zinc-manganese-button-cell-batteries.yaml
id: cmmmech:spent-zinc-manganese-button-cell-batteries
name: Spent zinc-manganese button-cell batteries
material_kind: secondary_resource
description: >-
  End-of-life zinc-manganese button cells, represented by mixed powder from
  discarded watch batteries. This secondary resource is distinct from NiMH
  and lithium-ion batteries, silver-oxide button cells, pure electrode phases
  and the constituent elements. The selected study identifies its mixed feed
  as Zn-Mn button cells but does not independently document the chemistry of
  every collected cell. No constituent-element criticality is inherited.
sources:
- id: pourhossein_2022
  title: >-
    Pourhossein, Sadeghi and Mousavi (2022). Thermal pretreatment of spent
    button cell batteries (BCBs) for efficient bioleaching. Korean Journal
    of Chemical Engineering 39:2444-2454. DOI 10.1007/s11814-022-1160-x;
    Methods 1-8, Results 1-4, Table 1 and Figures 1-6.
  url: https://doi.org/10.1007/s11814-022-1160-x
  accessed_on: '2026-10-11'
- id: pourhossein_2022_publisher_pdf
  title: >-
    KIChE publisher PDF of Pourhossein et al. (2022), eleven pages,
    2444-2454; full text, Table 1 and all six figures inspected.
  url: https://www.kiche.or.kr/journal/kjche/fulltext/39/9/2444/47643892
  accessed_on: '2026-10-11'
mechanisms:
- id: adapted_culture_leaching_of_thermally_treated_powder
  name: Culture-associated zinc and manganese mobilization after thermal pretreatment
  process: bioleaching
  microbial: true
  description: >-
    An adapted iron-oxidizing culture, reported as Acidithiobacillus
    ferrooxidans, was associated with zinc and manganese solubilization from
    thermally pretreated spent button-cell powder. Live-culture treatment
    gave higher source-reported extraction than the tested spent-medium and
    chemical-ferric treatments, which had different solution histories.
    This is a laboratory combined thermal and biological treatment, not
    demonstrated isolated-metal recovery or industrial deployment. The
    reported PTCC 1664 strain identifier remains unverified; no organism
    CURIE is assigned to this uncertain experimental stock.
  context: >-
    Almost 1 kg of spent button cells of different sizes and manufacturers
    was collected from watch stores in Tehran, Iran. The cells were manually
    dismantled and their powder dried at 100 degrees C, crushed, mixed and
    sieved through a reported number-200 mesh to a stated size below
    70 micrometres. These two size descriptions are retained without treating
    the mesh designation as an independently measured particle distribution.
    Furnace pretreatment used 200 or 600 degrees C for four hours; the
    furnace atmosphere was not specified, although the separate TGA used air.
    The paper reports culture purchase from IROST as PTCC 1664 without
    sequence authentication. Serial adaptation tested 1-25 g/L of the
    600-degree-treated powder. The one-step experiment added 20 g/L powder
    to 90 mL of the paper's 9K medium containing 44.48 g/L FeSO4.7H2O,
    adjusted the initial pH to 2 with sulfuric acid, and inoculated with
    10% v/v adapted culture. Incubation was 30 degrees C, 140 rpm and
    21 days. The spent-medium arm used culture grown for five days, then
    centrifuged at 12000 g for fifteen minutes at 4 degrees C before adding
    20 g/L powder; absence of residual viable cells was not demonstrated.
    Its ferric concentration is described as 6 g/L in Methods and about
    6.7 g/L in Results. The chemical arm used 24.39 g/L ferric sulfate,
    reported as 6.83 g/L ferric iron, in distilled water at the same powder
    loading, temperature, shaking and duration. These comparators did not
    match the medium composition or evolving acid and iron chemistry, and
    no matched sterile 9K trajectory was reported. Experiments were stated
    to be triplicate with means reported, but plotted error bars were not
    defined. Five-mL aliquots were centrifuged at 3000 g for two minutes
    and filtered with unspecified pore size before elemental analysis.
    Evaporation was compensated with water; a complete sampling and
    metal-inventory correction was not documented. The source alternates
    ICP-OES and ICP-MS labels for the Vista-pro analysis, leaving the
    instrumental description inconsistent.
  evidence:
  - source_ref: pourhossein_2022
    supports: support
    explanation: >-
      Results 2-3 and Figures 3(d), 4(a) and 5 report 95% Zn and 91% Mn
      extraction with adapted culture and 600-degree-treated powder at
      20 g/L after 21 days. These are the authors' aqueous extraction
      percentages relative to their treated-feed assay, not independently
      recalculated whole-battery or isolated-product yields. The unheated
      powder comparison reports only 21% Zn and 16% Mn extraction.
      Figure 3(b-c) shows declining cell counts and little iron oxidation
      with untreated and 200-degree-treated powder at 1 g/L, in contrast
      to the 600-degree-treated feed. These are separate loading assays,
      not interchangeable controls for the 20 g/L extraction endpoint.
  - source_ref: pourhossein_2022
    supports: partial
    explanation: >-
      Figure 4 shows lower extraction in spent-medium and chemical-ferric
      arms, but their unlike pH and iron trajectories do not isolate a
      cell-specific dissolution mechanism. Results give chemical extraction
      of 65% Zn and 55% Mn; the Mn bar in Figure 4(a) is visually nearer
      60%. The abstract's pretreatment improvement percentages and the
      conclusion's 33% Zn and 31% Mn improvement statements do not
      transparently reconcile with the reported endpoints. These numerical
      inconsistencies remain unresolved; no derived improvement or
      significance estimate is adopted.
  - source_ref: pourhossein_2022
    supports: refute
    explanation: >-
      Results 2 and Figure 3(a-c) contradict a claim that the culture grows
      readily on all powder treatments or loadings: untreated and
      200-degree-treated feeds inhibited the reported culture at 1 g/L,
      and growth was not obtained at 25 g/L of the 600-degree-treated
      powder. This limits the selected process, not all microorganisms or
      all button-cell compositions. Carbon toxicity, altered proteins and
      membrane damage are proposed explanations without direct causal tests.
  - source_ref: pourhossein_2022_publisher_pdf
    supports: partial
    explanation: >-
      Table 1 and Figures 1-2 establish a mixed, compositionally altered
      experimental feed rather than a pure Zn-Mn mineral. A sentence in
      Results reverses the original Zn/Mn percentages relative to Table 1;
      no absolute feed inventory is imported. Figure 6 supports a residual
      solid interpreted as jarosite-bearing with remaining ZnMn2O4, not a
      purified recovered metal product. Proposed EPS action, siderophore
      activity and direct Mn-reductase respiration were not specifically
      assayed. Several printed reaction equations have charge or atom
      balance problems, so they are not curated as demonstrated pathways.
      Neither complete removal of toxicity nor a closed thermal/leaching
      mass balance was established by these measurements.
curation_history:
- timestamp: '2026-10-11T14:55:59.780709+00:00'
  curator: Codex (GPT-6; Codex)
  action: CREATE
  summary: >-
    Curated laboratory button-cell powder leaching from complete primary evidence,
    retaining uncertain culture identity, inhibited treatments, unlike controls,
    source contradictions and unverified whole-feed recovery.
history_refs:
- history/records/spent-zinc-manganese-button-cell-batteries/2026-10-11T145450Z-codex-de2004.yaml
