Repository: CultureBotAI/CMMMech

# CMMMech

An evidence-backed knowledge base for **critical minerals and materials**, with
**microbial extraction, transformation, and recovery mechanisms** alongside
their wider resource and material context.

The knowledge base provides a LinkML schema, an offline strict validator,
tests, CI, and a growing reviewed corpus. Each record has a
timestamped scientific review; synthetic test fixtures remain separate.

The catalogue currently contains 578 material records.

The [latest curation report](research/ingests/round113-frontier-20261016.md) links
the new records, independent reviews, source dossiers and remaining evidence gaps.

| Material record | Curated evidence | Evidence boundary |

File: data/records/tungsten-nickel-iron-alloy-scrap.yaml
id: cmmmech:tungsten-nickel-iron-alloy-scrap
name: Tungsten-nickel-iron alloy scrap
material_kind: secondary_resource
description: >-
  Discarded tungsten-nickel-iron heavy-alloy components, represented by
  decommissioned projectile cores identified as VNZh in the Baranov study.
  This manufactured secondary resource is distinct from elemental tungsten,
  cemented tungsten carbide scrap, mining tailings and grinding-fluid sludge.
  The reported feed composition describes the tested material, not every
  VNZh grade or tungsten-alloy waste. No criticality designation, standardized
  product specification or industrial deployment is inferred.
sources:
  - id: baranov2011-alloy-scrap
    title: >-
      Baranov G.A., Gavrish M.V. and Sanikovich D.D. (2011), Production of
      nanosized powders during processing of waste based on tungsten-containing
      alloys and investigation of their granulometric composition (translated
      title). Visnyk NTUU KPI, Mechanical Engineering, No. 63, pp. 42-46.
      Complete Russian original, Figures 1-9, and official repository item
      123456789/6650. The repository confirms issue year 2011 and accession
      date 2014-02-11; these are distinct dates. No DOI is asserted.
    url: https://ela.kpi.ua/handle/123456789/6650
    accessed_on: '2026-10-12'
mechanisms:
  - id: ferric_assisted_disintegration_and_powder_separation
    name: Ferric-assisted disintegration and separation of tungsten-bearing powder
    process: recovery
    microbial: false
    description: >-
      The study describes mechanical fragment collisions and ferric-sulfate
      attack on the nickel-iron matrix, followed by filtration of a fine
      tungsten-bearing solid. The accepted mechanism here is the chemical
      and mechanical separation. The source also discusses bacteria and
      biological regeneration of spent solution, without establishing their
      experimental contribution. The nonmicrobial classification does not
      assert that the workflow was sterile or exclude possible microbial
      involvement. Neither complete tungsten recovery nor phase-pure metal
      powder is established.
    context: >-
      Pages 43-44 identify discarded VNZh cores containing reported
      90.06 percent W, 6 percent Ni and 3.94 percent Fe. A separate reactor
      processed VK8 cutting inserts reported as 92 percent WC and 8 percent
      Co; the two feeds are not one mixed arm. The ferric-sulfate solution
      and modified disintegrator without added grinding bodies are described,
      but ferric concentration, pH, processing temperature, duration,
      solid-to-liquid loading, rotation rate, vessel volume and replicated
      processing runs are not supplied. Subsequent hot pressing and
      microscopy prepare analytical specimens; their settings are not
      processing conditions for the scrap-disintegration experiment.
    evidence:
      - source_ref: baranov2011-alloy-scrap
        supports: support
        explanation: >-
          Figures 1-4 and pp. 43-44 identify the apparatus, starting scrap,
          processing slurry, separated powder and spent liquid. The authors
          assign the matrix-removal description and Figure 4 products to
          the VNZh feed, including a green nickel-containing filtrate.
          This supports the reported separation workflow, not a measured
          dissolved-nickel concentration, isolated nickel product or whole-feed
          mass balance. Color alone does not identify every dissolved species.
      - source_ref: baranov2011-alloy-scrap
        supports: partial
        explanation: >-
          Page 44 reports 99.95 percent tungsten in the powder from an
          analysis by the Ukrgeolbudm testing laboratory. No assay method,
          analytical denominator, impurity table, uncertainty, product mass
          or phase-characterization trace accompanies that assertion.
          It is retained as an incompletely documented composition claim,
          not adopted as verified metal purity or tungsten recovery yield.
      - source_ref: baranov2011-alloy-scrap
        supports: partial
        explanation: >-
          Figures 5-9 concern scanning tunneling microscopy of two compacted
          tungsten-powder specimens: one cold pressed and one subsequently
          hot pressed at 500 degrees C under an unspecified inert gas.
          The text reports a 10-ton pressing load and three-minute hold.
          Filtering and surface-object segmentation precede the displayed
          size distributions. These are pressed-surface morphological
          observations, not direct size measurements of the loose recovered
          powder or a measured yield of nanoparticles.
      - source_ref: baranov2011-alloy-scrap
        supports: partial
        explanation: >-
          The abstract gives a 7 nm to 1 micrometer range and 90 percent
          below 400 nm, whereas the body reports 7 nm to 3 micrometers.
          The conclusion describes principal ranges of 200-500 nm for the
          hot-pressed specimen and 100-300 nm for the cold-pressed specimen.
          The authors suggest recrystallization as an explanation for the
          difference. These inconsistent and preparation-dependent summaries
          are preserved without selecting a single powder distribution or
          deriving a new percentage from Figure 9. The stated target scanning
          resolution of 150 angstroms and image noise/filtering leave the
          accuracy of the reported 7 nm lower bound unverified.
      - source_ref: baranov2011-alloy-scrap
        supports: context_only
        explanation: >-
          Page 43 describes the ferric solution as a habitat for source-named
          Thiobacillus ferrooxidans, and p. 44 proposes restoration of spent
          solution's oxidizing capacity using thionic bacteria. No strain,
          authenticated stock, inoculum, culture abundance, iron-oxidation
          series or tested regeneration cycle is supplied. No matched sterile
          ferric, acid-only or mechanical-only comparison isolates biological
          activity. This is insufficient to curate a demonstrated microbial
          mechanism or transfer the later Chaika hardmetal study's organism,
          conditions and outcomes into this experiment.
      - source_ref: baranov2011-alloy-scrap
        supports: partial
        explanation: >-
          The VK8 comparator receives a brief statement that cobalt chemistry
          is analogous to nickel chemistry. The VNZh tungsten-content claim
          and compacted-specimen images are not separately demonstrated VK8
          results and are not assigned to cemented tungsten carbide scrap.
          No measured cost, throughput, energy comparison or industrial
          operation supports the paper's broader efficiency and application
          claims.
curation_history:
  - timestamp: '2026-10-12T03:18:37Z'
    curator: Codex (GPT-6; codex)
    action: CREATE
    summary: >-
      Created the distinct W-Ni-Fe alloy scrap resource from the complete
      2011 primary article and verified repository identity. Separated
      demonstrated chemical/mechanical processing from proposed biological
      regeneration, retained purity and pressed-surface size limitations,
      and kept the separately processed VK8 comparator outside this owner.
history_refs:
  - history/records/tungsten-nickel-iron-alloy-scrap/2026-10-12T031901Z-codex-cb1e07.yaml

File: data/records/waste-aluminium-electrolyte.yaml
id: cmmmech:waste-aluminium-electrolyte
name: Waste aluminium electrolyte
material_kind: secondary_resource
description: >-
  Discarded fluoride-rich aluminium-smelting electrolyte investigated as a
  lithium-bearing secondary resource. Kordloo et al. describe this material
  in the context of Hall-Heroult aluminium production and report a waste
  electrolyte specimen containing Na, Al, Ca, K, Li, Mg and F. The particular
  supplier, plant, batch history and sampling design are not identified.
  This mixed process residue is distinct from spent potlining, secondary
  aluminium dross, aluminium salt slag and spent battery electrolyte; it is
  not a pure lithium mineral or an isolated lithium product.
sources:
  - id: kordloo2025_aam
    title: >-
      Kordloo, Boroumand, Abdollahi, Rezaei, Ghorbani and Solgi
      (2025). Lithium recovery from waste aluminum electrolyte via
      bioleaching: Comparative insights into acidic and alkaline pathways
      using Aspergillus niger and Glutamicibacter nicotianae. Waste Management
      206:115043, DOI 10.1016/j.wasman.2025.115043. Lincoln item 29815361
      version 2, Author Accepted Manuscript.docx; complete text, Tables 1-2
      and Figures 1-6 inspected. Page locators refer to the local 30-page
      rendering of that manuscript, not the journal pagination.
    url: https://hdl.handle.net/10779/lincoln.29815361.v2
    accessed_on: '2026-10-21'
  - id: kordloo2025_si
    title: >-
      Kordloo et al. (2025), publisher supplementary material for DOI
      10.1016/j.wasman.2025.115043, mmc1.docx. Exact matching title/authors,
      Figures S1-S2 and Tables S1-S2; complete six-page local rendering
      inspected, including all 36 dissolution-time rows.
    url: https://ars.els-cdn.com/content/image/1-s2.0-S0956053X25004544-mmc1.docx
    accessed_on: '2026-10-21'
mechanisms:
  - id: culture_associated_lithium_dissolution
    name: Lithium dissolution in fungal and bacterial culture systems
    process: bioleaching
    microbial: true
    description: >-
      Lithium was measured in filtered liquid during laboratory treatment
      of waste aluminium electrolyte in Aspergillus niger and
      Glutamicibacter nicotianae culture systems. The study supports
      culture-associated dissolution under its reported conditions.
      Different media and starting pH, with no reported matched sterile or
      pH-controlled abiotic arms, prevent attribution of the difference
      between systems to organism identity alone. Acid formation,
      amino-acid complexation and later precipitation are proposed causes,
      rather than separately established lithium-specific reactions.
    context: >-
      Sections 2.1-2.3, manuscript pages 6-9, and Tables 1-2 describe jaw
      crushing, pulverization and homogenization to d80 47.5 micrometres;
      feed Li is reported as 1.13 wt.%. The fungal culture came from the
      Soil and Water Research Institute collection in Karaj without an
      accession. The bacterium was isolated from Choqart iron-mine
      soil/wastewater/tailings samples and identified here by morphology
      with a prior-paper citation; no experimental strain accession is
      given. Each 250 mL flask held 90 mL medium plus 10 mL inoculum at
      30 degrees C and 150 rpm for up to 30 days, with 10, 30 or 50 g/L
      nominal pulp density. Bacterial LB medium contained 10 g/L NaCl,
      5 g/L yeast extract and 10 g/L tryptone, initially pH 7; fungal
      modified Sperber medium contained 11 g/L glucose, 0.5 g/L yeast
      extract and 0.25 g/L MgSO4.7H2O, initially pH 3.2. Inoculum density,
      independent replicate count, error-bar definition, sampling-volume
      correction and a complete lithium balance are unresolved. Filtrate
      lithium was measured by ICP-OES. No isolated lithium product or
      industrial operation was demonstrated.
    evidence:
      - source_ref: kordloo2025_si
        supports: support
        explanation: >-
          Table S2 reports nondecreasing dissolved-lithium percentages through
          day 22, followed by lower values at day 30 in all six arms. At
          10 g/L the fungal arm is listed as 100.00% at day 22 and 86.10%
          at day 30; the bacterial arm is 43.75% and 37.50%, respectively.
          These are the source's dissolution percentages, not independently
          validated recoveries or isolated-product yields. Table S2 places
          the first two nonzero samples at days 10 and 15, whereas main
          Figures 1c and 2b plot them at about days 5 and 10. The sequences
          must not be silently aligned for a kinetic fit.
      - source_ref: kordloo2025_aam
        supports: partial
        explanation: >-
          Section 3.1/Figures 1-2 supports the observed contrasting pH
          trajectories and the day-22 maximum followed by a decline. The
          abstract and conclusion instead assign the bacterial 43.75%
          maximum to 30 days. Equation 1 on manuscript page 9 prints
          dissolution as V*C1/(m*C0)*100, with both C0 and C1 in mg/L,
          V in mL and m in g; the solid-feed concentration basis and
          conversion needed for a dimensionless percentage are unresolved.
          The printed percentages are therefore retained as reported
          values without recalibrating the assay or asserting total
          lithium recovery. Visible error bars do not establish their
          definition or the number of independent experiments.
      - source_ref: kordloo2025_si
        supports: partial
        explanation: >-
          Table S1 prints amino-acid and organic-acid concentrations before
          and after treatment in mg/g, without a resolved mass denominator.
          All four listed fungal organic acids decrease between the two
          columns; the amino-acid changes have mixed signs. Some organic
          acid entries exceed 1000 mg/g. Neither these values nor the
          nutrient-containing media establish net microbial metabolite
          production without an appropriate blank and clarified units.
          They provide contextual chemical observations, not proof that
          a particular ligand caused lithium release.
      - source_ref: kordloo2025_aam
        supports: partial
        explanation: >-
          Section 3.3/Figures 3-5 assigns fluorite, cryolite, simmonsite and
          elpasolite in the feed/residues and an additional prosopite phase
          in fungal residues. SEM-EDX percentages describe selected local
          fields and do not report lithium or close a bulk lithium balance.
          These observations do not identify a lithium-bearing precipitate
          responsible for the late decline. FTIR text and plotted spectra
          disagree about some sample-to-band assignments. Section 3.4/
          Figure 6 gives fitted diffusion/reaction expressions, including
          an unexplained 0.45 factor in Equation 3, over the rising portion
          of the curves. The unresolved sample-time correspondence,
          excluded late decline and model assumptions prevent treating
          these fits as independent proof of a rate-limiting mechanism.

history_refs:
  - history/records/waste-aluminium-electrolyte/2026-10-21T123531Z-codex-1990ad.yaml
curation_history:
  - timestamp: "2026-10-21T12:35:56.569452+00:00"
    curator: Codex GPT-6
    action: CREATE
    summary: "Create a distinct aluminium-smelting electrolyte waste resource with culture-associated lithium dissolution, original manuscript/supplement provenance, and explicit control, assay, sample-time and phase/kinetic limits."

File: data/records/waste-multilayer-ceramic-capacitors.yaml
id: cmmmech:waste-multilayer-ceramic-capacitors
name: Waste multilayer ceramic capacitors
material_kind: secondary_resource
description: >-
  Discarded multilayer ceramic capacitor components, represented here by
  components removed from printed circuit boards of twenty post-consumer
  computers. This feed is distinct from whole printed circuit boards,
  tantalum capacitors, pure barium titanate and its constituent elements.
  The characterized batch contained ceramic and metallic phases; neither
  a universal capacitor composition nor a criticality designation is assigned.
  The accepted experiment uses chemical deep eutectic solvents and provides
  no microbial mechanism or industrial deployment evidence.
sources:
  - id: masache2025
    title: >-
      Masache-Romero, Moreno, Sanchez and Aragon-Tobar (2025). Sustainable
      Recovery of Cu, Fe, Ni, and Zn from Multilayer Ceramic Capacitors Using
      a Ternary Deep Eutectic Solvent. Molecules 30:4254.
      DOI 10.3390/molecules30214254; complete original, Sections 2-5,
      Tables 1-4 and Figures 1-5.
    url: https://doi.org/10.3390/molecules30214254
    accessed_on: '2026-10-14'
mechanisms:
  - id: chemical_des_leaching
    name: Abiotic metal mobilization by choline-chloride-based solvents
    process: separation
    microbial: false
    description: >-
      Chemical solvent exposure mobilized copper, nickel, iron and zinc from
      pulverized capacitor components into analyzed solution. The citric-acid
      binary and citric-acid-containing ternary formulations gave greater
      copper and zinc release than the glycerol binary formulation; nickel
      release was strongest with the citric-acid binary formulation. These
      source-scoped comparative trends do not establish a unique molecular
      pathway, isolated metal products or a validated overall recovery yield.
    context: >-
      A heat gun removed components from the computer boards; its temperature
      and exposure duration were not specified. Components were pulverized,
      homogenized and quartered into 100 g fractions, without a reported
      particle-size distribution. Table 1 reports XRF elemental percentages
      including Ni 16.1, Fe 5.8, Cu 2.5 and Zn 1.5; this is not a universal
      feed specification or an independently closed mass balance. Table 2
      assigns BaTiO3, BaFeO3-x, Fe3O4, CuZn5 and Cu0.81Ni0.19 with qualitative
      abundance symbols; no diffractogram or quantitative phase fractions
      accompany that table. Solvents were prepared at 80 degrees C with
      stirring until homogeneous and cooled to 15 degrees C. Choline chloride
      to glycerol was 1:2 molar, choline chloride to citric acid was 1:1,
      and the ternary choline chloride:glycerol:citric acid ratio was 2.4:3.4:1.
      Laboratory assays used 0.2 g powder with 10 g solvent, 90 degrees C,
      400 rpm and up to 24 h. This loading is a mass ratio, not an inferred
      mass-per-volume concentration. Filtered 200 microlitre samples were
      diluted to 50 mL in 2% HCl and analyzed by atomic absorption spectroscopy.
      Replicate numbers, error-bar definitions, matched component-only controls
      and an explicit sampling-loss correction are not supplied in the methods.
    evidence:
      - source_ref: masache2025
        supports: support
        explanation: >-
          Sections 4.1-4.4, Tables 1-4 and Figure 5 establish the post-consumer
          component feed, chemical formulations and assay. Figures 1-4 and
          Sections 2.2.1-2.2.4 support metal mobilization and the stated broad
          solvent rankings. Glycerol-only hydrogen-bond-donor formulation
          showed comparatively weak copper and nickel release, so adding a
          ternary formulation does not establish universal improvement over
          either binary solvent. The study did not isolate recovered metals
          or demonstrate solvent reuse in these experiments.
      - source_ref: masache2025
        supports: partial
        explanation: >-
          Numerical extraction claims conflict within the source. Section
          2.2.2 first reports approximately 25% nickel for the ternary and
          6% for the glycerol binary at 24 h, consistent with Figure 2 and
          the conclusion, but its next paragraph gives 68% and 16%. The
          abstract gives a 60% iron maximum whereas Figure 3 and the conclusion
          indicate about 68% for the citric-acid binary; other iron endpoints
          also differ between prose and conclusion. Near-complete copper and
          nickel values are variously rounded to 99% or 100%. No single
          reconciled extraction percentage is accepted. Section 4.4 lists
          samples at 0.5, 1, 2, 4, 6 and 24 h, whereas the figures include
          a 16 h point. These discrepancies prevent reconstruction of an
          unambiguous time-course dataset from the article alone.
      - source_ref: masache2025
        supports: partial
        explanation: >-
          Section 3.3 and Table 3 explicitly derive ternary viscosity from
          a theoretical estimate and other physical properties from literature,
          rather than measuring the prepared assay solvents. Proposed proton
          donation, complexation and improved mass transfer remain explanations
          without direct speciation or kinetic discrimination. Section 3.5
          proposes further characterization. Energy savings, low toxicity,
          solvent recyclability and industrial scalability are not established
          by this laboratory leaching comparison. Results for whole boards or
          other capacitor chemistries cited in the discussion are not transferred.

curation_history:
  - timestamp: '2026-10-14T18:49:59.799118+00:00'
    curator: Codex (GPT-6; Codex)
    action: CREATE
    summary: Created a distinct post-consumer MLCC resource and abiotic solvent-leaching mechanism after full primary and graphics inspection; retained conflicting extraction values and evidence limits.
history_refs:
  - history/records/waste-multilayer-ceramic-capacitors/2026-10-14T184942Z-codex-c1879b.yaml
