Repository: CultureBotAI/CMMMech

# CMMMech

An evidence-backed knowledge base for **critical minerals and materials**, with
**microbial extraction, transformation, and recovery mechanisms** alongside
their wider resource and material context.

The knowledge base provides a LinkML schema, an offline strict validator,
tests, CI, and a growing reviewed corpus. Each record has a
timestamped scientific review; synthetic test fixtures remain separate.

The catalogue currently contains 578 material records.

The [latest curation report](research/ingests/round113-frontier-20261016.md) links
the new records, independent reviews, source dossiers and remaining evidence gaps.

| Material record | Curated evidence | Evidence boundary |

File: reviews/structured/20261011T100226Z-lithium-bearing-geothermal-brine-round15-independent/review.yaml
schema_version: 1.0.0
review_id: 20261011T100226Z-lithium-bearing-geothermal-brine-round15-independent
kind: record
repository: CultureBotAI/CMMMech
title: Independent scientific review of lithium-bearing geothermal brine
started_at: '2026-10-11T09:59:19.656184Z'
finished_at: '2026-10-11T10:02:26.352720Z'
reviewer:
  identity: Codex /root/round15_minerals
  kind: agent
  model: GPT-6
  independence: independent
  independence_basis: Different agent /root/round15_brine authored this record and
    its CREATE history; root authored primary_resource schema support. This reviewer
    authored the separate dittmarite/glushinskite records, independently inspected
    the brine record, primary evidence and figures, and made no brine-record or history
    edits. Independence means author/reviewer separation within the same workflow,
    not organizational independence.
skill: .claude/skills/review-record/SKILL.md
completion: completed
verdict: pass_with_limitations
scientific_review: true
summary: Natural geological-resource identity, DSM 33 organism context and a bounded
  laboratory cation-removal pretreatment observation are supported. The record preserves
  timing, percentage, control, assay-fraction and mineral-model inconsistencies and
  does not turn retained aqueous lithium into isolated recovery. No actionable record
  defect was identified within this scope.
source:
  git_revision: a2e2c82f11d97982f0cc1ae6be452a42b24a0ff0
  state: working_tree
  inputs:
  - path: data/records/lithium-bearing-geothermal-brine.yaml
    sha256: e82a067575e5ea6c26e43962f9478f34fa5c330d0a64e6869bb35e43dcf0b0cf
    role: target
  - path: history/records/lithium-bearing-geothermal-brine/2026-10-11T095832Z-codex-9ee06e.yaml
    sha256: 083f55470af7b2d293b9e57062746f09c5ce8d4dd9c64d1691d61e254885c433
    role: context
  - path: src/cmmmech/schema/cmmmech.yaml
    sha256: f13df7392fb27e6ff2c1fa658446cdac9bc1e1c544ef9cb903578107f1d66f1c
    role: context
targets:
- target_id: cmmmech:lithium-bearing-geothermal-brine
  path: data/records/lithium-bearing-geothermal-brine.yaml
  kind: maintained
  label: Lithium-bearing geothermal brine
  owner_paths:
  - repository: CultureBotAI/CMMMech
    path: data/records/lithium-bearing-geothermal-brine.yaml
    role: maintained scientific record
scope:
  description: All fields and linked CREATE session of one frozen working-tree primary_resource
    record; independent literature/identity/control assessment, including the new
    material-kind mapping.
  selection: Assigned independent review of the round15 brine addition after source-led
    curation.
  coverage: full
  population_size: 1
  reviewed_target_ids:
  - cmmmech:lithium-bearing-geothermal-brine
  exclusions:
  - target: Other records, uncurated experimental arms and raw-data reanalysis
    reason: No corpus-wide scientific recertification, patent/legal assessment, quantitative
      phase refit or acceptance of the separate cow-urine/soil results.
checks:
- check_id: named
  name: Reviewer named record validation
  status: passed
  required: true
  command: UV_OFFLINE=1 UV_CACHE_DIR=/private/tmp/cmmmech-uv-cache uv run --locked
    cmmmech validate data/records/lithium-bearing-geothermal-brine.yaml
  exit_code: 0
  expected_exit_code: 0
  summary: Checked 1 record(s); 0 failed. Actual terminal session 65147 exit 0; durable
    /private/tmp/cmm-round15-brine-review-checks.json; completed 2026-10-11T10:00:36.236335+00:00
  target_ids:
  - cmmmech:lithium-bearing-geothermal-brine
- check_id: require
  name: Reviewer nonempty-corpus validation
  status: passed
  required: true
  command: UV_OFFLINE=1 UV_CACHE_DIR=/private/tmp/cmmmech-uv-cache uv run --locked
    cmmmech validate --require-records
  exit_code: 0
  expected_exit_code: 0
  summary: Checked 122 record(s); 0 failed. Actual terminal session 65147 exit 0;
    durable /private/tmp/cmm-round15-brine-review-checks.json; completed 2026-10-11T10:00:41.655079+00:00
  target_ids:
  - cmmmech:lithium-bearing-geothermal-brine
- check_id: history
  name: Reviewer trusted-base history validation
  status: passed
  required: true
  command: UV_OFFLINE=1 UV_CACHE_DIR=/private/tmp/cmmmech-uv-cache uv run --locked
    cmmmech validate-history --base a2e2c82f11d97982f0cc1ae6be452a42b24a0ff0
  exit_code: 0
  expected_exit_code: 0
  summary: Checked 138 history record(s); 0 error(s). Actual terminal session 65147
    exit 0; durable /private/tmp/cmm-round15-brine-review-checks.json; completed 2026-10-11T10:00:45.444738+00:00
  target_ids:
  - cmmmech:lithium-bearing-geothermal-brine
- check_id: root-batch
  name: Native full batch checks
  status: passed
  required: true
  command: UV_OFFLINE=1 UV_CACHE_DIR=/private/tmp/cmmmech-uv-cache just check
  exit_code: 0
  expected_exit_code: 0
  summary: Root actual terminal session 53914 exit 0, independently read completed
    receipt/log:308 passed, 3 skipped in 99.07 s;122 records, 0 failed; 138 histories,
    0 errors. /private/tmp/cmm-round15-final-batch.log and gate-receipts.json; unchanged
    target/schema hashes match inspection.
  target_ids:
  - cmmmech:lithium-bearing-geothermal-brine
evidence:
- evidence_id: record
  kind: record_content
  reference: data/records/lithium-bearing-geothermal-brine.yaml
  locator: Entire YAML and linked CREATE history
  accessed_at: '2026-10-11T10:02:26.352720Z'
  support: supports
  summary: Read all identity, mechanism, conditions, source limitations, current inline
    event and actual codex/GPT-6 CREATE sidecar. No edits by reviewer.
  snapshot_sha256: e82a067575e5ea6c26e43962f9478f34fa5c330d0a64e6869bb35e43dcf0b0cf
- evidence_id: primary
  kind: primary_source
  reference: https://doi.org/10.1039/d5ra06824j
  locator: Full paper Sections2.1-2.2 and4.1-4.7; Figure 1 pixels in paper PDF page3;
    Figure 2 discussion; original PDF and EuropePMC XML
  accessed_at: '2026-10-11T10:02:26.352720Z'
  support: supports
  summary: Methods support the natural Cornish brine, DSM33 cultivation, mid-log PBS-washed
    preparation,500 mM urea, OD600 = 0.05-0.4,100 mL in a 250 mL flask,28 C static
    for 24 h triplicates. Figure 1 shows measured cation declines and Li retention.
    The primary source supports laboratory pretreatment, not a separated Li product.
  snapshot_sha256: 3b1dd238e4fb9652d82846dcdb3d304edc667ff918977566d7da05522c6e6af8
- evidence_id: si
  kind: primary_source
  reference: https://www.ebi.ac.uk/europepmc/webservices/rest/PMC12590475/supplementaryFiles
  locator: 27-page RA-015-D5RA06824J-s001.pdf; Table S1p2,Table S2p3,Table S7p8,Table
    S9pp12-13,FigS5pp21-22,FigS7p24; relevant pages/figures inspected as pixels
  accessed_at: '2026-10-11T10:02:26.352720Z'
  support: supports
  summary: Table S1 Li 75.2 +/- 1.8 mg/L is mean +/- SEM, n = 3; source-specific feed
    characterization. Figure S5 is no-added-cell brine+urea comparison; Figure S7
    labels vaterite,calcite,magnesite. Table S2 omits Li wavelength, Table S7 has
    negative magnesite SIs and Table S9 calls retained Li recovery. Curated record
    preserves these limitations.
  snapshot_sha256: d484e7bdfde39ed1e262a0095308a562c7ae971c724de2bc8a0c8564a2beff19
- evidence_id: source-conflicts
  kind: primary_source
  reference: https://doi.org/10.1039/d5ra06824j
  locator: Section 2.1 versus Figure 1 and Methods4.2; Figure 1 versus SI Figure S5;
    Section 2.2 versus Table S7 and Figure S7
  accessed_at: '2026-10-11T10:02:26.352720Z'
  support: partial
  summary: Text10-minute result conflicts with hourly sampling/axes. Figure 1 Mg and
    Mn endpoints do not reproduce textual removal percentages, and B.subtilis Mn declines.
    Figure S5 inoculated Mn/Sr trajectories differ. The text misreferences S6 for
    XRD while actual XRD is S7; magnesite model signs conflict. These do not negate
    the narrower observed cation declines and qualified phase assignment but prevent
    stronger kinetic/yield/causal inference.
- evidence_id: strain
  kind: database
  reference: https://www.dsmz.de/collection/catalogue/details/culture/DSM-33
  locator: Live catalogue Name, DSMNo, Type strain, Strain designation and other collection
    numbers
  accessed_at: '2026-10-11T10:02:26.352720Z'
  support: supports
  summary: DSM33 is Sporosarcina pasteurii, type strain,22/Gibson22, linked to ATCC11859.
    Identity matches the experimental main organism; catalogue culture conditions
    are not substituted for paper conditions.
- evidence_id: taxonomy
  kind: database
  reference: https://www.ncbi.nlm.nih.gov/Taxonomy/Browser/wwwtax.cgi?id=1474&mode=info
  locator: Live species name/ID/rank and type-strain collections
  accessed_at: '2026-10-11T10:02:26.352720Z'
  support: supports
  summary: NCBITaxon1474 identifies S.pasteurii at species rank. Record organism label
    stays species-level and context separately states DSM33. Type-strain listing includes
    DSM33; no strain-level interpretation of speciesID.
- evidence_id: schema
  kind: record_content
  reference: src/cmmmech/schema/cmmmech.yaml
  locator: MaterialKind.primary_resource and docs/records.md resource boundary
  accessed_at: '2026-10-11T10:02:26.352720Z'
  support: supports
  summary: New enum accurately represents a natural geological aqueous extraction
    feed without forcing it into commodity, mineral or secondary_resource. Read regression
    fixture in tests/test_validation.py and no inherited element-criticality field.
  snapshot_sha256: f13df7392fb27e6ff2c1fa658446cdac9bc1e1c544ef9cb903578107f1d66f1c
- evidence_id: search
  kind: search
  reference: Reviewer live web and gitignore-independent local search
  locator: Searches11October2026; current publisher/PMC, DSMZ/NCBI checks; local data/research/reviews/history
  accessed_at: '2026-10-11T10:02:26.352720Z'
  support: context_only
  summary: No affecting correction/retraction appeared in bounded returned sets. DOI
    known as a prior lead, prior lithium record uses another experiment. One new exact
    geothermal-brine root within checked repository bounds; neither distinct mirrors
    nor SI are separate experiments.
  search_scope: 'Web exact queries: "10.1039/d5ra06824j" correction retraction; "microbially-induced
    carbonate precipitation" "geothermal brine" control lithium. First returned result
    sets only, no filters/pagination. Local rg --no-ignore --hidden -L for exact record
    ID and DOI across data,research,reviews,history, excluding.git/.venv; read named
    raw /private/tmp/cmm-round15-brine-raw. No machine-wide or exhaustive literature
    absence claim.'
- evidence_id: gates
  kind: validation
  reference: /private/tmp/cmm-round15-gate-receipts.json
  locator: Actual completed root subprocess receipts and batch log; target gated hashes
  accessed_at: '2026-10-11T10:02:26.352720Z'
  support: supports
  summary: All full batch and required structural/history commands exited0;308 passed,
    3 skipped, 122 records and 138 histories. Reviewer independently executed named/nonempty/history
    checks. These gates validate format/consistency, not scientific causality.
  snapshot_sha256: 6305164a252d489178c974d78093f646c5e73ccc6862e7b8d6d4afd267cdbd71
assessments:
- assessment_id: identity
  area: identity
  topic: Natural resource and organism identity
  outcome: supported
  summary: The record denotes a natural geothermal brine, a variable geological feed.
    Species-level NCBI identity and independently verified DSM33 strain context are
    properly separated.
  target_ids:
  - cmmmech:lithium-bearing-geothermal-brine
  evidence_ids:
  - record
  - primary
  - strain
  - taxonomy
  - schema
  dimensions:
  - name: material
    value: 'primary_resource: natural lithium-bearing geothermal brine'
    definition: Not an element, mineral species, fixed commercial product or waste-origin
      feed.
    evidence_ids:
    - record
    - primary
    - schema
  - name: criticality
    value: Unrecorded
    definition: No constituent-derived designation or not_listed claim.
    evidence_ids:
    - record
  - name: organism
    value: Sporosarcina pasteurii DSM33; NCBITaxon1474 species
    definition: Main strain verified by DSMZ, species identity by NCBI; comparator
      accession remains explicitly unresolved.
    evidence_ids:
    - strain
    - taxonomy
    - primary
    - record
- assessment_id: mechanism
  area: evidence
  topic: Laboratory ureolytic brine pretreatment
  outcome: supported
  summary: The primary methods and measured comparisons support cation depletion and
    carbonate-bearing solid formation under prepared-cell ureolysis with Li largely
    retained, without isolated Li recovery.
  target_ids:
  - cmmmech:lithium-bearing-geothermal-brine
  evidence_ids:
  - primary
  - si
  - record
  dimensions:
  - name: biomass
    value: Prepared mid-log cells under reported non-growth conditions
    definition: PBS-washed S.pasteurii introduced into unsterilized brine; absence
      of growth conditions is not proof of an axenic assay or inactive biomass.
    evidence_ids:
    - primary
    - record
  - name: substrate
    value: One unsterilized Cornish natural geothermal brine;500 mM urea
    definition: Site unnamed; feed composition is Table S1, not a universal resource
      specification; cow-urine CaCl2 arm remains distinct.
    evidence_ids:
    - primary
    - si
    - record
  - name: conditions
    value: OD600 = 0.05-0.4;100 mL in 250 mL flasks; 28 C static for 24 h; triplicates
    definition: Cultivation at 180 rpm differs from static treatment; hours not10-minute
      rate.
    evidence_ids:
    - primary
    - record
  - name: controls
    value: B.subtilis comparator and no-added-cell brine+urea
    definition: No matched-pH chemical or killed-biomass control; nonsterile feed
      limits exclusive attribution.
    evidence_ids:
    - primary
    - si
    - source-conflicts
    - record
  - name: measurement
    value: Table S1 Li 75.2 +/- 1.8 mg/L, mean +/- SEM, n = 3;qualitative treatment
      comparisons
    definition: Feed characterization is not mg/kg observation or product yield; assay-fraction
      and missing wavelength limits retained.
    evidence_ids:
    - si
    - record
  - name: outcome
    value: Cation concentration decline,Li aqueous retention,mixed carbonate phase
      assignment
    definition: Not purified product,phase-specificSr/Mn incorporation or full mass
      balance.
    evidence_ids:
    - primary
    - si
    - record
  - name: deployment
    value: Laboratory flask study
    definition: Natural industrial-origin feed does not establish integrated industrial
      treatment or DLE benefit.
    evidence_ids:
    - primary
    - record
- assessment_id: limits
  area: scope
  topic: Contradictions preserved at claim level
  outcome: supported
  summary: The record qualifies all material timing,percentage,control and phase-model
    tensions identified in this review. No unsupported positive rate,yield,exclusive
    pathway or purity claim remains.
  target_ids:
  - cmmmech:lithium-bearing-geothermal-brine
  evidence_ids:
  - record
  - primary
  - si
  - source-conflicts
  details: Published phase assignment is retained as such; independent XRD refitting
    is outside scope. The source's optimistic industrial,circularity and quantitative
    recovery rhetoric is not inherited. This supports pass_with_limitations rather
    than unqualified pass.
- assessment_id: provenance
  area: provenance
  topic: Exact bytes, actual history and validation
  outcome: supported
  summary: Record and schema hashes stayed unchanged from initial inspect to final
    recheck; linked CREATE history correctly records actual author work. Completed
    root and reviewer structural gates support acceptance of these bytes.
  target_ids:
  - cmmmech:lithium-bearing-geothermal-brine
  evidence_ids:
  - record
  - schema
  - gates
  details: Working-tree review at trusted main base a2e2c82f11d97982f0cc1ae6be452a42b24a0ff0,
    not a claim these bytes were already committed. Root fullcheck terminal receipt
    read after completion; saving will enforce hashes again.
findings: []
actions: []
limitations:
- The brine was unsterilized, the comparative B. subtilis ATCC-2385 accession is unresolved,
  and no pH-matched chemical or killed-cell control establishes a uniquely cellular
  pathway.
- Reported timing and removal percentages conflict with figures; Mg/Mn percentages
  and a 10-minute rate are not adopted. S5 and Figure 1 inoculated trajectories differ
  and are not pooled.
- The ICP-OES methods do not resolve every metal aliquot fraction, and supplementary
  Table S2 lacks the Li wavelength. Qualitative solution-retention wording does not
  establish an analytically closed lithium mass balance.
- XRD is a published mixed-solid phase assignment without independent raw diffraction
  refitting; negative magnesite saturation indices in Table S7 conflict with positive
  values in the text.
- One natural Cornish feed and laboratory flasks do not demonstrate industrial deployment,
  downstream DLE improvement or isolated lithium carbonate.
- Correction/retraction/conflicting-control searches used bounded first result sets,
  no filters or exhaustive pagination. Direct publisher full HTML returned 403 in
  this reviewer pass and PMC HTML challenged; full primary PDF/XML and complete SI
  were instead inspected from retained legitimate repository artifacts.
notes:
- Review input capture preceded scientific assessment. A second inspect added the
  already-read linked CREATE sidecar; original record and schema hashes were unchanged
  and rechecked before saving.
- No criticality field is present; omission means unrecorded, not not-listed. No element
  identifier is repurposed to identify the brine.
- Zero blocker, major, minor or informational record defects in the declared scope;
  source shortcomings already bounded in the record are retained as limitations rather
  than fabricated review issues.
- Raw PDFs and figures remain outside Git. The full paper states CC BY 3.0; this review
  adds no bulk dataset redistribution.
links:
- research/ingests/round15-brine-sources-20261011.md
- research/ingests/round15-brine-sources-20261011.json
tags:
- round15
- independent-scientific-review
- primary-resource
- lithium-bearing-geothermal-brine

File: reviews/structured/20261011T114827Z-copper-flotation-tailings-round19-independent/review.yaml
schema_version: 1.0.0
review_id: 20261011T114827Z-copper-flotation-tailings-round19-independent
kind: record
repository: CultureBotAI/CMMMech
title: Independent scientific review of Copper flotation tailings
started_at: '2026-10-11T11:43:19Z'
finished_at: '2026-10-11T11:48:27Z'
reviewer:
  identity: Codex /root/round19_hydrogenation_catalyst
  kind: agent
  model: GPT-6
  independence: independent
  independence_basis: Separate agent /root/round19_tailings authored the record and
    its CREATE history. Reviewer independently inspected primary methods, results,
    figures and authorities after canonical byte inspection, with shared worktree/raw-source
    access disclosed. No target edits made.
skill: .claude/skills/review-record/SKILL.md
completion: completed
verdict: pass_with_limitations
scientific_review: true
summary: The process-defined resource identity and bounded laboratory claims are supported.
  No actionable defect was identified in these inspected bytes; source contradictions,
  incomplete controls and deployment limits remain explicit.
source:
  git_revision: c4b2a6c21a2ff54d1fdd3965ac98a6d90effba7a
  state: working_tree
  inputs:
  - path: data/records/copper-flotation-tailings.yaml
    sha256: f0b1e1e1ef7608409d07381a29588802f7712793541e6545b811eaa2accefd7a
    role: target
  - path: history/records/copper-flotation-tailings/2026-10-11T114200Z-codex-932301.yaml
    sha256: f876b3a3cc91046ce9e6a54dc1921f909383f4ecf638540ee56231ba107784d5
    role: context
  - path: src/cmmmech/schema/cmmmech.yaml
    sha256: f13df7392fb27e6ff2c1fa658446cdac9bc1e1c544ef9cb903578107f1d66f1c
    role: context
scope:
  description: Every field and linked CREATE sidecar of the assigned frozen record,
    including identity, criticality, organisms, conditions, controls, outcomes and
    limitations.
  selection: One assigned new round19 maintained record, independent of reviewer authorship.
  coverage: full
  population_size: 1
  reviewed_target_ids:
  - cmmmech:copper-flotation-tailings
  exclusions:
  - target: Other corpus records, raw instrument recalibration and experimental replication
    reason: Contextual companion arms and related sources do not receive a separate
      record verdict; no experimental replication is asserted.
targets:
- target_id: cmmmech:copper-flotation-tailings
  path: data/records/copper-flotation-tailings.yaml
  label: Copper flotation tailings
  kind: maintained
  owner_paths:
  - repository: CultureBotAI/CMMMech
    path: data/records/copper-flotation-tailings.yaml
    role: maintained scientific record
checks:
- check_id: named
  name: Independent named-record validation
  command: UV_OFFLINE=1 UV_CACHE_DIR=/private/tmp/cmmmech-uv-cache uv run --locked
    cmmmech validate data/records/electrolytic-manganese-residue.yaml data/records/chrysotile-asbestos-tailings.yaml
    data/records/copper-flotation-tailings.yaml
  status: passed
  required: true
  exit_code: 0
  expected_exit_code: 0
  summary: 'Reviewer observed terminal exit 0: Checked 3 record(s); 0 failed.'
  target_ids:
  - cmmmech:copper-flotation-tailings
- check_id: batch
  name: Native full checks
  command: just check
  status: passed
  required: true
  exit_code: 0
  expected_exit_code: 0
  summary: 'Parent executed and confirmed terminal completion; reviewer independently
    read the completed receipt and corresponding log. /private/tmp/cmm-round19-final-batch.log:
    uv run --locked --extra dev python scripts/check.py

    All checks passed!

    ........................................................................ [ 23%]

    ........................................................................ [ 46%]

    ........................................................................ [ 69%]

    ....................................................sss................. [ 92%]

    .......................                                                  [100%]

    308 passed, 3 skipped in 122.38s (0:02:02)

    Checked 145 record(s); 0 failed.

    Checked 161 history record(s); 0 error(s).

    '
  target_ids:
  - cmmmech:copper-flotation-tailings
- check_id: require
  name: Required corpus
  command: uv run --locked cmmmech validate --require-records
  status: passed
  required: true
  exit_code: 0
  expected_exit_code: 0
  summary: 'Parent executed and confirmed terminal completion; reviewer independently
    read the completed receipt and corresponding log. /private/tmp/cmm-round19-final-require.log:
    Checked 145 record(s); 0 failed.

    '
  target_ids:
  - cmmmech:copper-flotation-tailings
- check_id: history
  name: Trusted-base history
  command: uv run --locked cmmmech validate-history --base c4b2a6c21a2ff54d1fdd3965ac98a6d90effba7a
  status: passed
  required: true
  exit_code: 0
  expected_exit_code: 0
  summary: 'Parent executed and confirmed terminal completion; reviewer independently
    read the completed receipt and corresponding log. /private/tmp/cmm-round19-final-history.log:
    Checked 161 history record(s); 0 error(s).

    '
  target_ids:
  - cmmmech:copper-flotation-tailings
evidence:
- evidence_id: record
  kind: record_content
  reference: data/records/copper-flotation-tailings.yaml
  locator: Complete frozen YAML and linked CREATE history
  accessed_at: '2026-10-11T11:48:27Z'
  support: supports
  summary: Resource boundaries, source-limited mechanisms and provenance inspected;
    no constituent criticality is inherited.
  snapshot_sha256: f0b1e1e1ef7608409d07381a29588802f7712793541e6545b811eaa2accefd7a
- evidence_id: search
  kind: search
  reference: /private/tmp/cmm-round19-cross-review/search.json
  locator: Exact DOI correction/retraction queries and bounded local dedup search
  accessed_at: '2026-10-11T11:48:27Z'
  support: context_only
  summary: No affecting notice surfaced in the searched first-result sets; bounded
    results do not prove absence of conflicting literature.
  snapshot_sha256: a774bd3b4cad74636b71e2af5f24e741ee93d2ee4062cdd686c9eb876c4d52c2
  search_scope: Hidden and ignored files included, relevant symlinks followed, named
    raw directories searched; binary scientific artifacts inspected separately. Related
    prior mentions are not duplicate records or independent experiments by themselves.
- evidence_id: primary
  kind: primary_source
  reference: https://doi.org/10.3389/fbioe.2024.1393334
  locator: Complete 17-page publisher article; Methods 2.1-2.9, Results 3.1-3.4, Discussion
    4.3-4.4, Tables 2-5; Figures 2-8 visually checked on actual PDF pages 8-13.
  accessed_at: '2026-10-11T11:48:27Z'
  support: supports
  summary: The study supports urease-positive isolates and laboratory biocementation
    associated with less wind erosion. T130-1 and T130-13 improve compression; T130-14
    has no significant compression difference. Calcite and biofilm contributions are
    not independently isolated.
  snapshot_sha256: 509485ad184d3df35d2d68fe24b304a3bf131b6eb3a1073cce6259d8813b7f01
- evidence_id: gates
  kind: validation
  reference: /private/tmp/cmm-round19-gate-receipts.json
  locator: Completed native batch, require-records and trusted-base history receipts;
    all three logs independently read
  accessed_at: '2026-10-11T11:48:27Z'
  support: supports
  summary: Parent observed terminal exit 0; 308 passed, 3 skipped, 145 records and
    161 histories. Reviewer independently read receipts/logs and rechecked frozen
    input hashes.
  snapshot_sha256: 73640a84a624b3375df302586a36481457dbdc3e045f50101b67fe811860b6db
- evidence_id: origin
  kind: authority
  reference: https://www.cenizas.cl/faenas_oficinas/faena-taltal/
  locator: Live Planta Concentradora Las Luces section, separate Planta de Oxidos
    section, and saved operator HTML
  accessed_at: '2026-10-11T11:48:27Z'
  support: supports
  summary: Operator identifies sulfide-ore flotation, seawater use and tailings thickening.
    Current facility capacity is not used as a historical sample property.
  snapshot_sha256: f05201bef0735ef3923d046a24e3750deee7c8bb3ffb03cf6b747f47b58327fe
assessments:
- assessment_id: identity
  area: identity
  topic: Resource and criticality boundaries
  outcome: supported
  summary: The Las Luces T1 wall sample is a heterogeneous copper-flotation residue,
    distinct from ore, concentrate, smelter slag and heap-leach residues. The operator
    identifies sulfide-ore flotation and a separate oxide-leach plant.
  target_ids:
  - cmmmech:copper-flotation-tailings
  evidence_ids:
  - record
  - primary
  - origin
  dimensions:
  - name: material_kind
    value: secondary_resource
    definition: Process-defined mixed material, distinct from an element, ion, pure
      mineral and commodity.
    evidence_ids:
    - record
    - primary
  - name: criticality
    value: Not asserted
    definition: No authority, jurisdiction, list or edition designation is inherited
      from constituent elements.
    evidence_ids:
    - record
- assessment_id: mechanism
  area: evidence
  topic: Source-specific organisms, assay, controls and outcome
  outcome: supported
  summary: The study supports urease-positive isolates and laboratory biocementation
    associated with less wind erosion. T130-1 and T130-13 improve compression; T130-14
    has no significant compression difference. Calcite and biofilm contributions are
    not independently isolated.
  target_ids:
  - cmmmech:copper-flotation-tailings
  evidence_ids:
  - record
  - primary
  - origin
  dimensions:
  - name: organism_and_biomass
    value: Paper-assigned Priestia megaterium T130-1, Paenibacillus sp. T130-13 and
      Staphylococcus sp. T130-14 are retained as source names. Table 4 closest-BLAST
      accessions are not exact isolate accessions. S. pasteurii and B. subtilis LN8B
      are reference inocula.
    definition: Organism and biomass state are limited to the actual source-level
      identification; taxonomy does not establish strain or causal exclusivity.
    evidence_ids:
    - primary
  - name: substrate_and_conditions
    value: Below-2-mm T1 tailings heated at 60 degrees C for 72 h, 150 g plus 50 mL
      bacterial suspension in seawater Luria broth. Section 4.4 identifies 1 M CaCl2:0.8
      M urea as shape-retaining; other tested formulations failed. Methods say 30
      degrees C for 20 days versus Figure 8 caption 30 days; preculture 40% w/v urea
      remains unresolved.
    definition: Preparation, assay duration, loading and culture temperature remain
      arm-specific; source discrepancies are preserved.
    evidence_ids:
    - primary
  - name: controls_and_fraction
    value: No-added-strain controls retain ureolytic colonies, and low-temperature
      heating is not sterilization. Full matching of additions, replication and inoculum
      density are unclear. Wind assay is 26 km/h for 45 min. Substantial amorphous
      content limits XRD quantification; elemental microscopy maps are not pure-phase
      identification.
    definition: Measured analytical fractions and abiotic/null comparisons constrain
      the causal interpretation.
    evidence_ids:
    - primary
  - name: outcome_and_scale
    value: Laboratory physical stabilization with lower wind erosion and isolate-dependent
      compression effects. Neither isolated mineral/metal recovery nor metal-immobilization
      mass balance nor field deployment was demonstrated.
    definition: Aqueous mobilization or laboratory physical stabilization is not equivalent
      to isolated product recovery or industrial deployment.
    evidence_ids:
    - primary
- assessment_id: provenance
  area: provenance
  topic: Frozen reviewed inputs and real CREATE provenance
  outcome: supported
  summary: Canonical inspect captured target, history and schema before assessment;
    final hashes still agree. Actual Codex/GPT-6 author session and matching resource
    target are retained, with inline and sidecar provenance distinct. Named validation
    and required batch/history checks passed.
  target_ids:
  - cmmmech:copper-flotation-tailings
  evidence_ids:
  - record
  - gates
findings: []
actions: []
limitations:
- Source timing and preculture-urea wording remain unresolved; inoculum density, replicate
  counts and matched control additions are incompletely specified.
- Nonsterile controls prevent a sterile-versus-live interpretation; calcite-associated
  cementation and biofilm adhesion are not causally separated.
- Initial BMA and XRD calcite estimates differ, and high amorphous fractions limit
  phase quantification; named new silicate peaks are not evidence for microbial synthesis
  of every phase.
- No purified product, measured metal mass-balance immobilization, or field deployment
  is established.
- Bounded correction/retraction and local duplicate searches do not establish literature
  exhaustion.
tags:
- round19
- independent
- scientific-review
- resource
notes:
- The actual UTC review-start boundary is the filesystem timestamp of the canonical
  inspect output written before assessment; finish is captured when authoring this
  immutable review. All inspected input hashes were rechecked before save.
- No scientific edit or additional curation-history event was introduced by this review.
  No blocker, major or minor finding was identified; limitations are scientific scope,
  not unaddressed record errors.
