Repository: CultureBotAI/CMMMech

# CMMMech

An evidence-backed knowledge base for **critical minerals and materials**, with
**microbial extraction, transformation, and recovery mechanisms** alongside
their wider resource and material context.

The knowledge base provides a LinkML schema, an offline strict validator,
tests, CI, and a growing reviewed corpus. Each record has a
timestamped scientific review; synthetic test fixtures remain separate.

The catalogue currently contains 578 material records.

The [latest curation report](research/ingests/round113-frontier-20261016.md) links
the new records, independent reviews, source dossiers and remaining evidence gaps.

| Material record | Curated evidence | Evidence boundary |

File: reviews/structured/20261014T054545Z-nickel-flotation-tailings-round63-independent/review.yaml
schema_version: 1.0.0
review_id: 20261014T054545Z-nickel-flotation-tailings-round63-independent
kind: record
repository: CultureBotAI/CMMMech
title: Independent scientific review of Nickel flotation tailings
started_at: '2026-10-14T05:37:06.088755Z'
finished_at: '2026-10-14T05:45:45.703323Z'
reviewer:
  identity: codex /root/publication_completion_check
  kind: agent
  model: GPT-6
  independence: independent
  independence_basis: Different agent from the nickel-record and source-dossier curator.
    Reviewer independently inspected original thesis figures/tables and authority
    pages and did not edit nickel records or histories. Reviewer authored separate
    scorodite, which another agent reviews.
skill: .claude/skills/review-record/SKILL.md
completion: completed
verdict: pass_with_limitations
scientific_review: true
summary: 'The process-defined nickel flotation-tailings owner is distinct from smelter
  slag, laterite ore and an isolated sulfide. The source supports conditional higher
  total-Ni release in 14-day inoculated flasks: 42/24, 46/30 and 45/37 percent versus
  controls. The record retains strong-acid and static nulls and avoids a universal
  microbial advantage. Required checks passed; no corrective finding.'
source:
  git_revision: 1e3d834112099855c0398459415d0022336055f5
  state: working_tree
  inputs:
  - path: data/records/nickel-flotation-tailings.yaml
    sha256: e212b12420f201e57c320ec9259d35a59c82d9738892b49f87e7ce3abe1a5b97
    role: target
  - path: history/records/nickel-flotation-tailings/2026-10-14T053546Z-codex-b3a525.yaml
    sha256: 17091c2d2aeedc5309849ae12502a5f3981251f042f12648f7791ce425a2cfe5
    role: context
  - path: research/sources/round63-nickel-resources/20261014T053805Z-source-investigation.json
    sha256: 15e6d80afaa639459d5fa8eafd779cbfc9091e45cf16626ae98048215c26418c
    role: context
  - path: research/sources/round63-nickel-resources/20261014T053805Z-source-investigation.md
    sha256: cef6624fa6a5c07e790eced6ada23f296677caab340e441f4298a4f9ac5b6aa6
    role: context
  - path: src/cmmmech/schema/cmmmech.yaml
    sha256: f13df7392fb27e6ff2c1fa658446cdac9bc1e1c544ef9cb903578107f1d66f1c
    role: context
scope:
  description: Full field assessment of one new maintained nickel process-resource
    record against relevant original thesis chapters, exact source dossier and CREATE
    provenance.
  selection: Assigned exact maintained ID and path.
  coverage: full
  population_size: 1
  reviewed_target_ids:
  - cmmmech:nickel-flotation-tailings
  exclusions:
  - target: Other round63 records and deferred source candidates
    reason: Different reviewers/curators own other records. Deferred 2009/2021 methods
      and later thesis isolate/mineral experiments are not accepted mechanism claims
      here.
targets:
- target_id: cmmmech:nickel-flotation-tailings
  path: data/records/nickel-flotation-tailings.yaml
  label: Nickel flotation tailings
  kind: maintained
  owner_paths:
  - repository: CultureBotAI/CMMMech
    path: data/records/nickel-flotation-tailings.yaml
    role: maintained_input
checks:
- check_id: named
  name: Named records
  command: UV_OFFLINE=1 UV_CACHE_DIR=/private/tmp/cmmmech-uv-cache PYTHONDONTWRITEBYTECODE=1
    uv run --locked cmmmech validate data/records/nickel-smelter-slag.yaml data/records/nickel-flotation-tailings.yaml
    --require-records
  status: passed
  required: true
  summary: Executed by this reviewer; Checked 2 record(s); 0 failed.
  target_ids:
  - cmmmech:nickel-flotation-tailings
  exit_code: 0
  expected_exit_code: 0
  evidence_ids:
  - validation
- check_id: history
  name: Trusted-base history
  command: UV_OFFLINE=1 UV_CACHE_DIR=/private/tmp/cmmmech-uv-cache PYTHONDONTWRITEBYTECODE=1
    uv run --locked cmmmech validate-history --base 1e3d834112099855c0398459415d0022336055f5
  status: passed
  required: true
  summary: Executed by this reviewer; Checked 337 history record(s); 0 error(s).
  target_ids:
  - cmmmech:nickel-flotation-tailings
  exit_code: 0
  expected_exit_code: 0
  evidence_ids:
  - validation
- check_id: batch
  name: Full batch gate
  command: just check
  status: passed
  required: true
  summary: Coordinator execution; actual exit 0, receipt and log verified by reviewer.
  target_ids:
  - cmmmech:nickel-flotation-tailings
  exit_code: 0
  expected_exit_code: 0
  evidence_ids:
  - batch
- check_id: nonempty
  name: Nonempty corpus
  command: uv run --locked cmmmech validate --require-records
  status: passed
  required: true
  summary: Coordinator execution; actual exit 0, receipt and log verified by reviewer.
  target_ids:
  - cmmmech:nickel-flotation-tailings
  exit_code: 0
  expected_exit_code: 0
  evidence_ids:
  - batch
evidence:
- evidence_id: record
  kind: record_content
  reference: data/records/nickel-flotation-tailings.yaml
  locator: Entire exact frozen maintained YAML, all fields
  accessed_at: '2026-10-14T05:43:30.474745Z'
  support: supports
  summary: Read the entire target. Material form, feed composition, source organism,
    methods, controls, total-metal denominators, null comparisons, source contradictions
    and provenance are explicitly represented.
  snapshot_sha256: e212b12420f201e57c320ec9259d35a59c82d9738892b49f87e7ce3abe1a5b97
- evidence_id: primary
  kind: primary_source
  reference: https://repositorio.unesp.br/server/api/core/bitstreams/bba9395f-d86b-4d4f-b763-0f632387492b/content
  locator: 'Munoz Blandon 2010 original 125-page thesis: title/front matter; pp. 33,
    36-40, 50-72; relevant conclusions pp. 110-115; Figures 4-22, Tables 1-3 and 7-14'
  accessed_at: '2026-10-14T05:43:30.474745Z'
  support: supports
  summary: Independently read the complete relevant waste methods/results chapter,
    not the entire later mineral/isolate study. Visually inspected original pages
    containing Figures 4-22 and Tables 1-3, 7-11 and 13-14; Table 12 was read in extracted
    text as a summary of the preceding tables. Table 7 distinguishes HF/microwave
    total assays from partial aqua-regia digestion. Table 9 preserves negligible slag
    Ni benefit; Table 11 supplies total-Ni tailings comparisons. Table 2 shows strong-acid
    control lacks matched ferric culture; Figures 19/20 disagree on 120 versus 30
    mmol/L iron. Static denominator inconsistencies and unmeasured oxygen/mass-transfer
    explanations are not silently promoted. Original file was acquired by curator;
    this reviewer re-inspected retained original pixels and verified its hash.
  snapshot_sha256: be9382b6681d42d7b951e23ad2bff012a4bac2a2c1d929a548461feffdeb1c79
- evidence_id: metadata
  kind: database
  reference: https://hdl.handle.net/11449/100745
  locator: Live official repository page and retained UNESP item metadata e0725f7c-7f63-47fe-9926-3c749e34cc7f
  accessed_at: '2026-10-14T05:43:30.474745Z'
  support: supports
  summary: Author, handle and issued date 2010-07-15 verified. Accession in 2014 is
    separate. Repository title differs slightly from original front matter. Catalog
    extent is 127 folios, while the supplied original PDF has 125 pages; relevant
    experimental pages are present. Open access is not treated as a redistribution
    license.
  snapshot_sha256: 1de129b5843690a58814fcb8cadaaaa210c9b6ab0966304a005da2b79694f7d6
- evidence_id: taxon
  kind: database
  reference: https://www.ncbi.nlm.nih.gov/Taxonomy/Browser/wwwtax.cgi?id=920&mode=info
  locator: Fresh NCBI species page and curator-retained HTML
  accessed_at: '2026-10-14T05:43:30.474745Z'
  support: supports
  summary: NCBITaxon:920 resolves Acidithiobacillus ferrooxidans at species rank.
    Type strain entries do not identify LR. The record retains source-labelled LR
    and its Lagoa Real origin without accession or independent stock authentication.
  snapshot_sha256: c6d264e2f6ed730350be86773d9564c7427f7f089b57ed566d6494e3bd21a4ac
- evidence_id: dossier
  kind: record_content
  reference: research/sources/round63-nickel-resources/20261014T053805Z-source-investigation.md
  locator: Final source report and companion JSON acquisition manifest
  accessed_at: '2026-10-14T05:43:30.474745Z'
  support: supports
  summary: Read final report and checked all 69 retained artifact hashes and byte
    sizes. Confirmed actual original acquisition versus HTML/PDF failures, metadata-only
    related 2009/2021 publications, 2017 methods gap and bounded first-result searches.
    Deferred source-gap issue 197 does not undermine the separately supported 2010
    thesis record.
  snapshot_sha256: cef6624fa6a5c07e790eced6ada23f296677caab340e441f4298a4f9ac5b6aa6
- evidence_id: science_receipt
  kind: record_content
  reference: /private/tmp/cmm-round63-nickel-independent/scientific-receipt.json
  locator: Reviewer source/image coverage, hash verification and provenance receipt
  accessed_at: '2026-10-14T05:43:30.474745Z'
  support: supports
  summary: Pins exact inspected original page renders, complete primary PDF, metadata,
    source-manifest artifact checks and commands. No supported corrective record finding
    identified. Final batch checks are recorded separately after coordinator completion.
  snapshot_sha256: 91273c86dcfd0d2fbf9eb5d1364bf2b91beacb4fdc960588ecd1a904245da703
- evidence_id: dedup
  kind: search
  reference: /private/tmp/cmm-round63-nickel-independent/dedup.json
  locator: Reviewer repository search plus inspected curator cited-raw scope
  accessed_at: '2026-10-14T05:43:30.474745Z'
  support: context_only
  summary: Hidden-, ignored- and symlink-inclusive rg search covers data/research/reviews/history/docs/.claude
    in selected text formats up to 8 MB. Current new owners and prior lead mentions
    are present; no earlier owner for this thesis experiment was found in that bounded
    scope. Copper-process owners, nickel laterite and mineral species have distinct
    identities. Curator 379-root cited-raw search was inspected, not rerun or represented
    as reviewer execution. No machine-wide absence claim.
  snapshot_sha256: 3cf1f7d13aa4f7bd16ce1b48a0275559b59aec0426bc2a4138e0b2e4b1c2ac99
  search_scope: Reviewer rg --no-ignore --hidden --follow within data, research, reviews,
    history, docs and .claude; nickel slag/tailings names, exact thesis handle, Blandon
    and Serra de Fortaleza; md/json/yaml/yml/txt up to 8 MB. Curator cited-raw 379-root
    search separately inspected. No unrelated home/temp sweep or binary-only PDF absence
    claim.
- evidence_id: search
  kind: search
  reference: /private/tmp/cmm-round63-nickel-independent/web-review.json
  locator: Fresh exact handle/author notice searches and NCBI authority lookup; first
    returned sets only
  accessed_at: '2026-10-14T05:43:30.474745Z'
  support: context_only
  summary: Queries included handle 11449/100745 with errata/corrigenda/correcao, author/year/slag/bacteria
    and exact NCBI taxon name. Returned evidence did not identify an affecting correction
    notice. This is bounded notice/source checking, not exhaustive citation-chain
    clearance. Original internal nulls and inconsistencies were assessed directly.
  snapshot_sha256: 427345dff1201e65c39723e3805572b4bde4d5e9769cfb1ac3ecdbe904173c4d
  search_scope: Exact handle 11449/100745 with errata/corrigenda/correcao; author
    Munoz Blandon, 2010, escoria and bacterias; exact Acidithiobacillus ferrooxidans
    Taxonomy ID 920. First returned web sets only, no date filters or pagination;
    NCBI and UNESP pages opened. No exhaustive notice clearance.
- evidence_id: history
  kind: record_content
  reference: history/records/nickel-flotation-tailings/2026-10-14T053546Z-codex-b3a525.yaml
  locator: Actual inline CREATE and separately timestamped helper-generated CREATE
    sidecar
  accessed_at: '2026-10-14T05:43:30.474745Z'
  support: supports
  summary: Actor codex, model GPT-6, tool codex, exact target and scientific scope
    agree with this creation. No earlier authorship or completed review is invented.
    Reviewer did not edit records or histories.
  snapshot_sha256: 17091c2d2aeedc5309849ae12502a5f3981251f042f12648f7791ce425a2cfe5
- evidence_id: validation
  kind: validation
  reference: /private/tmp/cmm-round63-nickel-independent/checks.json
  locator: Actual reviewer named validation, trusted-base history gate and native
    inspections
  accessed_at: '2026-10-14T05:43:30.474745Z'
  support: supports
  summary: 'Reviewer execution: both named records valid, 0 failures; 337 histories,
    0 errors against trusted base. Native inspect before assessment and reinspection
    after final dossier capture preserve unchanged target hashes. Commands, timestamps
    and exit codes retained.'
  snapshot_sha256: c939cab90fcf9b5bd7f5e4bc39ee729b43bdcdd3a9fe8957e6f9d6be49065848
- evidence_id: batch
  kind: validation
  reference: /private/tmp/cmm-round63-final-gates.json
  locator: Coordinator final batch command receipt and independently hash-checked
    log
  accessed_at: '2026-10-14T05:43:30.474745Z'
  support: supports
  summary: Coordinator executed final batch gates, each exit 0. Reviewer read receipt/log
    and verified log SHA256 90bf3a83eebaa7ca2d2378b9c1fd4862c324ca57cf55aaefd60a1ec5de53285c.
    This is coordinator execution, not duplicated reviewer testing.
  snapshot_sha256: f609ce00abe12705c5c76645c1f43d3fdb1461e9e4dc0ca0d963f591a215801d
assessments:
- assessment_id: identity
  area: identity
  topic: Process-defined owner and citation identity
  outcome: supported
  summary: Feed provenance and production process support a separate secondary-resource
    owner. Source mineral assignments do not turn the mixed waste into a pure mineral.
    The existing copper-process owners and mineral records remain distinct.
  target_ids:
  - cmmmech:nickel-flotation-tailings
  evidence_ids:
  - record
  - primary
  - metadata
  - dedup
- assessment_id: mechanism
  area: evidence
  topic: Conditional culture-associated leaching and null comparisons
  outcome: supported
  summary: 'The process-defined nickel flotation-tailings owner is distinct from smelter
    slag, laterite ore and an isolated sulfide. The source supports conditional higher
    total-Ni release in 14-day inoculated flasks: 42/24, 46/30 and 45/37 percent versus
    controls. The record retains strong-acid and static nulls and avoids a universal
    microbial advantage.'
  target_ids:
  - cmmmech:nickel-flotation-tailings
  evidence_ids:
  - record
  - primary
  - taxon
  dimensions:
  - name: material_form
    value: Nickel-beneficiation flotation tailings
    definition: A mixed process residue from the specified Votorantim feed, not a
      mineral species or universal waste composition.
    evidence_ids:
    - record
    - primary
  - name: organism_and_biomass
    value: Living source-labelled Acidithiobacillus ferrooxidans LR culture; NCBITaxon:920
      is species only
    definition: Unverified isolate accession. Washed cells belong to separate Warburg
      respirometry, not established for leaching inocula.
    evidence_ids:
    - primary
    - taxon
  - name: assay_and_controls
    value: Duplicate 150 mL cultures in 250 mL flasks; 5% w/v feed, 5% v/v inoculum,
      30 degrees C, 150 rpm, 14 days
    definition: No-added-iron, 120 mmol/L ferrous and grown-ferric-culture treatments
      with controls; pH correction and inoculum carryover limit causal isolation.
    evidence_ids:
    - primary
    - record
  - name: outcome_denominator
    value: Source-reported dissolved-metal extraction as percent of total feed Ni/Cu
    definition: Total feed determined by HF/microwave digestion; aqua-regia-soluble
      fraction is separate and not water solubility. No isolated-product yield.
    evidence_ids:
    - primary
    - record
  - name: criticality_and_deployment
    value: No inherited criticality; laboratory experiments with industrial-origin
      feed
    definition: No jurisdiction/list/edition assertion or pilot/commercial biological
      deployment is claimed.
    evidence_ids:
    - record
    - primary
- assessment_id: uncertainty
  area: consistency
  topic: Controls, denominator limits and source contradictions retained
  outcome: supported
  summary: The record preserves unmatched pH and inoculum chemistry, uncertain LR
    authentication, no displayed replicate dispersion or statistical equivalence/significance,
    and inferred rather than measured passivation or oxygen effects. It avoids transferring
    respirometry, strong-acid/static or mineral-specific experiments into the 14-day
    flask mechanism. Numerical static inconsistencies are not pooled or silently repaired.
  target_ids:
  - cmmmech:nickel-flotation-tailings
  evidence_ids:
  - record
  - primary
- assessment_id: provenance
  area: provenance
  topic: Exact bytes, native history and access provenance
  outcome: supported
  summary: Initial native inspect preceded assessment; final dossier reinspection
    did not change target/history bytes. The actual CREATE actor and timing are accurate.
    Primary original images, metadata and source-artifact hashes were independently
    checked. No gene/transcriptomic adapter is applicable to these source-defined
    material/assay claims.
  target_ids:
  - cmmmech:nickel-flotation-tailings
  evidence_ids:
  - history
  - validation
  - dossier
  - science_receipt
findings: []
actions: []
limitations:
- Source-labelled LR is not independently authenticated; a species ID is not a strain
  accession.
- Inoculum chemistry, pH trajectories and some ferric/acid controls are unmatched;
  no unique molecular mechanism or statistically established effect is inferred.
- Mixed phase diffraction and solution assays do not establish mineral-specific mass
  balance or isolated recovery.
- Static unit/denominator inconsistencies remain unresolved; null comparisons are
  retained and precise inconsistent yields excluded.
- No inherited criticality or industrial microbial deployment. Relevant chapter and
  graphics were reviewed, not every later thesis experiment.
- Web notice searches and local hidden/ignored/symlink-inclusive dedup are bounded;
  no exhaustive absence claim.
notes:
- 'Findings by severity: no supported blocker, major, minor or informational corrective
  finding. Reviewer corrections: none.'
- Complete primary PDF was curator-acquired and reviewer-reinspected. Live NCBI/UNESP
  source pages and notice searches supplement retained raw evidence.
- Scientific receipt records the earlier pending batch state; completed review separately
  binds the actual final batch receipt.
links:
- https://hdl.handle.net/11449/100745
- https://www.ncbi.nlm.nih.gov/Taxonomy/Browser/wwwtax.cgi?id=920&mode=info

File: reviews/structured/20261014T155153Z-cathode-ray-tube-glass-round75-independent/review.yaml
schema_version: 1.0.0
review_id: 20261014T155153Z-cathode-ray-tube-glass-round75-independent
kind: record
repository: CultureBotAI/CMMMech
title: Independent scientific review of waste lead-bearing CRT glass
started_at: '2026-10-14T15:45:22.137436Z'
finished_at: '2026-10-14T15:51:53.521679Z'
reviewer:
  identity: codex /root/round68_iron_sulfides
  kind: agent
  model: GPT-6
  independence: independent
  independence_basis: Phosphates agent authored this owner/history. Reviewer authored
    only djurleite this round and made no CRT scientific or history edits. Native
    target/history/schema capture preceded full original reading and record-level
    judgment. Shared acquired original independently read and all twelve pages/graphics
    inspected. Preliminary DOI notice searching is separately logged.
skill: .claude/skills/review-record/SKILL.md
completion: completed
verdict: pass_with_limitations
scientific_review: true
summary: Waste-glass identity and qualified abiotic laboratory lead dissolution/electrodeposition
  are supported. Unknown component provenance, distinct measurement denominators,
  source timing/model contradictions and absence of verified complete recovery are
  retained. No corrective finding in this scope.
source:
  git_revision: 4cb10d22d5542370cf5fac27288907ec0d42308c
  state: working_tree
  inputs:
  - path: data/records/cathode-ray-tube-glass.yaml
    sha256: f56443bdc8ab1501589248bbb76dde08193743236983dd2ab7c9b7757e89e670
    role: target
  - path: history/records/cathode-ray-tube-glass/2026-10-14T154456Z-codex-6992dd.yaml
    sha256: 531e1a3b4ecccf3794125a1e2ab1e8f7d419d5cb05865e7a5b5fad89184dbdb3
    role: context
  - path: src/cmmmech/schema/cmmmech.yaml
    sha256: f13df7392fb27e6ff2c1fa658446cdac9bc1e1c544ef9cb903578107f1d66f1c
    role: context
scope:
  description: Entire frozen maintained CRT-glass owner, linked CREATE and full primary
    independent assessment.
  selection: Assigned independent single-record review; exact inputs captured with
    native helper before judgment.
  coverage: full
  population_size: 1
  reviewed_target_ids:
  - cmmmech:cathode-ray-tube-glass
targets:
- target_id: cmmmech:cathode-ray-tube-glass
  path: data/records/cathode-ray-tube-glass.yaml
  label: Cathode ray tube glass
  kind: maintained
  owner_paths:
  - repository: CultureBotAI/CMMMech
    path: data/records/cathode-ray-tube-glass.yaml
    role: maintained record
checks:
- check_id: named
  name: Named nonempty validation
  command: uv run --locked cmmmech validate data/records/cathode-ray-tube-glass.yaml
    --require-records
  status: passed
  required: true
  summary: 'Reviewer executed: 1 record / 0 failed; terminal exit 0.'
  target_ids:
  - cmmmech:cathode-ray-tube-glass
  exit_code: 0
  expected_exit_code: 0
  evidence_ids:
  - named
- check_id: batch
  name: Actual current batch and history gates
  command: just check; uv run --locked cmmmech validate --require-records; uv run
    --locked cmmmech validate-history --base 4cb10d22d5542370cf5fac27288907ec0d42308c
  status: passed
  required: true
  summary: Coordinator executed; reviewer verified terminal receipt, all command exit
    codes and log SHA.
  target_ids:
  - cmmmech:cathode-ray-tube-glass
  exit_code: 0
  expected_exit_code: 0
  evidence_ids:
  - batch
  - batch_log
evidence:
- evidence_id: record
  kind: record_content
  reference: data/records/cathode-ray-tube-glass.yaml
  locator: Entire frozen owner
  accessed_at: '2026-10-14T15:51:53.521679Z'
  support: supports
  summary: Exact maintained scientific fields independently assessed without reviewer
    edits.
  snapshot_sha256: f56443bdc8ab1501589248bbb76dde08193743236983dd2ab7c9b7757e89e670
- evidence_id: history
  kind: record_content
  reference: history/records/cathode-ray-tube-glass/2026-10-14T154456Z-codex-6992dd.yaml
  locator: Entire linked CREATE and distinct inline event
  accessed_at: '2026-10-14T15:51:53.521679Z'
  support: supports
  summary: Target, actor, actual UTC times and scope match this curation.
  snapshot_sha256: 531e1a3b4ecccf3794125a1e2ab1e8f7d419d5cb05865e7a5b5fad89184dbdb3
- evidence_id: primary
  kind: primary_source
  reference: https://doi.org/10.3390/ma14061546
  locator: Complete 12-page original imre2021.pdf, all original page renders; Sections1–4,
    Figures1–8, Tables1–4 and end matter
  accessed_at: '2026-10-14T15:51:53.521679Z'
  support: supports
  summary: Shared acquired original independently read in full and all twelve page
    images visually inspected after native target capture. Laboratory abiotic observations
    support qualified dissolution and electrodeposition; environmental-model and whole-feed
    completeness claims remain restricted.
  snapshot_sha256: 366cb28dce44df644bbae7f0f7a20a8cc2a3bdd547ba4d28ac75ca91f71519fa
- evidence_id: xml
  kind: primary_source
  reference: https://www.ebi.ac.uk/europepmc/webservices/rest/PMC8004233/fullTextXML
  locator: Official original JATS corroborating Methods, metrics and Data Availability
    Statement
  accessed_at: '2026-10-14T15:51:53.521679Z'
  support: context_only
  summary: Identical article identity and methods; no supplementary-material node.
    Original PDF likewise has no supplementary-material section. This is not a universal
    absence claim.
  snapshot_sha256: b74d87eb1d195f0bc275a0ac35dbedb910ec3f9b2a767dda82efe075d2a2665c
- evidence_id: metadata
  kind: authority
  reference: https://api.crossref.org/works/10.3390/ma14061546
  locator: Retained original Crossref plus independent current PubMed/PMC search
  accessed_at: '2026-10-14T15:51:53.521679Z'
  support: context_only
  summary: DOI, authors, publication title and 22 March 2021 agree. Crossref update-to
    absent and relation empty; bounded notice search found no affecting correction.
  snapshot_sha256: a8f4fcc706f5340c4248c8e9a098d22680dd4b56ff1ce02950c05a66cdb0a890
- evidence_id: bindings
  kind: validation
  reference: /private/tmp/cmm-round75-crt-independent/source-hashes.json
  locator: Sixteen nonempty original/source/render artifacts, including actual 2188188-byte
    main PDF
  accessed_at: '2026-10-14T15:51:53.521679Z'
  support: context_only
  summary: Binds actual inspected artifacts by size and SHA256; no failed PDF placeholder
    substituted.
  snapshot_sha256: 26e146ba3839c0ca1f009300b4c833b1c3cb6b685dfd3a3777390df87fe89c23
- evidence_id: dedup
  kind: search
  reference: /private/tmp/cmm-round75-crt-independent/dedup.json
  locator: Current hidden/ignored-inclusive searches in isolated worktree and original
    main
  accessed_at: '2026-10-14T15:51:53.521679Z'
  support: context_only
  summary: Only new CRT owner/history matched within this explicit corpus boundary.
    Glass is distinguished from elemental lead and phosphor powders; no machine-wide
    novelty claim.
  snapshot_sha256: 621163d2f2fcfe8781bfedfed8f0dba62aa1d5073fca352e0dcb4545da6c968c
  search_scope: rg --hidden --no-ignore --follow --text -l -i cathode.ray|ma14061546
    across data/records,research,reviews,history in both checkouts; actual exit 0
    worktree / exit 1 main with no errors. Curator prior-raw boundary examined separately.
- evidence_id: notices
  kind: search
  reference: /private/tmp/cmm-round75-crt-independent/search.json
  locator: Bounded current DOI/title correction, limitation and supplement search
  accessed_at: '2026-10-14T15:51:53.521679Z'
  support: context_only
  summary: First returned search windows found no affecting notice; source-internal
    contradictions were independently checked, not repaired.
  snapshot_sha256: d91797c091681d21f628cbb9aaa30448fce522f984b9d123e63fce3fbeba1052
  search_scope: 2026-10-14 exact DOI correction/erratum/retraction; CRT glass+Imre
    2021 lead limitations; exact DOI supplementary; no date/domain filter or exhaustive
    pagination.
- evidence_id: named
  kind: validation
  reference: /private/tmp/cmm-round75-crt-independent/named.log
  locator: Reviewer-executed named --require-records validation, actual terminal exit0
  accessed_at: '2026-10-14T15:51:53.521679Z'
  support: supports
  summary: One record checked, zero failed. Structural validation does not establish
    scientific truth.
  snapshot_sha256: 6777300de164ce1d63474b359fe110e652a101bb74c5ca509fbe3dde481e776e
- evidence_id: batch
  kind: validation
  reference: /private/tmp/cmm-round75-final-gates.json
  locator: Coordinator-executed current batch after all owner freezes
  accessed_at: '2026-10-14T15:51:53.521679Z'
  support: supports
  summary: Reviewer checked trusted base, actual terminal exit0 for every command
    and matching retained log digest.
  snapshot_sha256: 181ca72cfa526f2d6e43b7472b32024d250ce34583cadf1d400e2a2a1e394879
- evidence_id: batch_log
  kind: validation
  reference: /private/tmp/cmm-round75-final-gates.log
  locator: Actual current batch log bound to terminal receipt
  accessed_at: '2026-10-14T15:51:53.521679Z'
  support: supports
  summary: Newly executed final batch and append-only history checks, not baseline
    substitution.
  snapshot_sha256: c6b5357c7bcc3003495533f942055076b5c6e8320007a4af9741592c69d98270
assessments:
- assessment_id: identity
  area: identity
  topic: Waste composite glass distinct from lead and phosphors
  outcome: supported
  target_ids:
  - cmmmech:cathode-ray-tube-glass
  evidence_ids:
  - record
  - primary
  - dedup
  summary: The paper explicitly calls the experimental material waste CRT glass and
    reports 22.08 wt.% PbO, not 22.08 wt.% elemental Pb. No component origin, supplier
    or device provenance is reported. The owner deliberately avoids proving a separately
    collected funnel fraction from general introduction context; secondary-resource
    scope is supported and no inherited criticality or material CURIE added.
- assessment_id: protocol
  area: evidence
  topic: Actual thermal, acid and electrodeposition conditions
  outcome: supported
  target_ids:
  - cmmmech:cathode-ray-tube-glass
  evidence_ids:
  - record
  - primary
  summary: Sections2.1–2.3 support 10 g feed / 24 g Na2CO3,1000 degrees C for 30 min,100
    mL wash,150 mL 0.2–1 M acetic acid at 80 degrees C for 1 h and divided galvanostatic
    150 mL, 22 degrees C electrochemical comparison. Stainless-steel cathode, graphite
    anode, flow 15/30/45 mL/min and current 4/8/12 mA/cm2 match. Electrolyte composition
    matches reported leachate but actual unmodified leachate use is not demonstrated
    for every arm. No organisms or biological mechanism.
- assessment_id: denominators
  area: quantity
  topic: Dissolution, deposition and electrical efficiency have different denominators
  outcome: supported
  target_ids:
  - cmmmech:cathode-ray-tube-glass
  evidence_ids:
  - record
  - primary
  summary: Section2.4 distinguishes dissolved Pb/initial Pb in processed solid, deposited
    Pb/initial Pb in electrolyte, and current efficiency as charge use. Figures 1–4
    make 0.6 M an acid-use/dissolution compromise; its 9.25 g/L Pb or 80% maximum
    series concentration is not 80% feed recovery. Figure 5 maximum deposited fraction
    occurs at 12 mA/cm2; lowest energy at 4 mA/cm2 / 45 mL/min is a different criterion.
    Record preserves these distinctions.
- assessment_id: product
  area: evidence
  topic: Observed deposit with qualified purity and integrated-balance limits
  outcome: supported
  target_ids:
  - cmmmech:cathode-ray-tube-glass
  evidence_ids:
  - record
  - primary
  summary: Deposit dissolved in concentrated HNO3 for quantification; conclusion reports
    99.98 wt.% Pb without detailed impurity assay/replicate uncertainty. One-hour
    approximately 10% feed-Pb statement conflicts with Section 2.3 two-hour protocol
    and cannot close an integrated balance. Figure 1 partial dissolution does not
    support all remaining feed Pb being dissolved. Abstract complete-recovery assertion
    is explicitly rejected.
- assessment_id: scale
  area: scope
  topic: Environmental mass-flow model is not demonstrated throughput
  outcome: supported
  target_ids:
  - cmmmech:cathode-ray-tube-glass
  evidence_ids:
  - record
  - primary
  summary: Tables 3–4 supply 10 kg/h model flows and different carbonate-to-feed ratio
    from lab; 2.02 kg/h Pb output is not reconciled with one-hour approximately 10%
    metal recovery. Table 3 water classifications also conflict with all-C prose and
    zero EF, reinforcing the decision not to accept environmental superiority. Table
    2 trends are not uniformly monotone despite source prose; no such universal claim
    is curated. Section 4 leaves scale-up to future work.
- assessment_id: controls
  area: evidence
  topic: Comparator and replication limitations retained
  outcome: supported
  target_ids:
  - cmmmech:cathode-ray-tube-glass
  evidence_ids:
  - record
  - primary
  summary: Compared acid/current/flow conditions establish conditional observations.
    No specified untreated-glass/no-carbonate control, replicate count, raw-data uncertainty
    or continuous closed-loop trial. No causal necessity of thermal pretreatment or
    general industrial efficiency inferred.
- assessment_id: provenance
  area: provenance
  topic: Exact independently reviewed bytes and current checks
  outcome: supported
  target_ids:
  - cmmmech:cathode-ray-tube-glass
  evidence_ids:
  - record
  - history
  - bindings
  - named
  - batch
  - batch_log
  summary: Native inspect preceded record-level scientific assessment and full original
    reading. Reviewer authored djurleite, not CRT glass; no CRT owner/history edits.
    Sixteen primary/render artifacts are nonempty and hashed. All required checks
    passed at save; no unsupported corrective issue manufactured from limitations
    already represented.
findings: []
actions: []
limitations:
- Experimental component/supplier/device origin and independent feed-batch replication
  remain unknown.
- No raw-data supplement is identified in inspected original representations; Data
  Availability states sharing not applicable. Bounded correction search is not exhaustive.
- Source purity, durations and environmental model contain unresolved limitations;
  no independent plant operation, complete feed recovery or environmental-superiority
  claim accepted.
- This review does not assess inaccessible Pant 2014 or Beolchini 2012 microbial originals
  as experimental evidence; phosphor powder and CRT glass are distinct resources.
